Repository: chenzhouuu/welder-hero-video

# WELDER hero video

Neural-Symbolic AI for the Next Generation of Smart Manufacturing — a 106 s, 1920×1080,
30 fps, silent hero video built with Remotion + React + TypeScript from WELDER project data.

## Layout

```
video/
├── docs/
│   ├── video-data-inventory.md   what data exists, what was measured, what is intended
│   ├── storyboard.md             per-scene research message, evidence, provenance, transition
│   ├── review.md                 four-role critique and the fixes it produced
│   ├── process_stats.csv         per-weld arc-on statistics (Good / Undercut / …)
│   ├── ts_03-15-23-0080-05.json  deterministic TS-analyzer output for the hero weld

File: docs/process_stats.csv (part 2 of 13)
cat,joint,steel,split,part,top,nomI,nomV,nomSpeed,n_on,dur_s,I_mean,I_std,I_cv,V_mean,V_std,V_cv,feed_mean,gas_mean,press_mean,wire,n_img
Good,NON_FILLET,FE410,TRAIN,09-26-22-0007-00,good_weld_3_09-26-22_plane_plate,170,23.0,30,233,25.63,173.02163090128758,17.864779979277845,0.10325171417133429,24.21420600858369,2.3952556178034343,0.09891943667095011,42.75875536480687,12.421974248927038,0.1869098712446352,1777.05,5
Good,FILLET,FE410,TRAIN,04-01-23-0037-00,5_good_weld_7_02-17-23_Fe410,165,20.0,25,238,26.18,173.3776050420168,12.769237416454452,0.07364986621749632,20.911470588235293,1.0005158696694483,0.047845313673555524,5.397310924369749,16.87516806722689,0.07050420168067227,125.08,5
Good,FILLET,FE410,TRAIN,02-14-23-0079-00,good_weld_4_02-14-23_Fe410,155,18.0,25,280,30.8,124.09553571428572,9.596664504110514,0.07733287461851666,19.239464285714284,2.133932560031579,0.11091434399325088,40.832750000000004,26.066178571428566,0.6208571428571429,1918.85,5
Good,NON_FILLET,FE410,TRAIN,12-13-22-0414-00,good_weld_27_12-13-22_butt,160,21.0,30,235,25.85,143.7966808510638,12.057153958780772,0.08384862492945068,18.071659574468086,2.0637132047131717,0.1141961088968728,36.168638297872334,18.008382978723404,0.10510638297872342,1449.51,5
Good,NON_FILLET,FE410,TRAIN,08-11-22-0009-00,good_weld_08_11_22_butt_joint,180,24.0,30,240,26.4,171.203625,11.97487141399853,0.0699451977958909,25.13941666666667,1.4820602508564757,0.05895364520615934,57.79704166666667,14.876333333333333,0.15016666666666664,2473.44,5
Good,NON_FILLET,FE410,TRAIN,12-13-22-0426-00,good_weld_28_12-13-22_butt,160,22.0,30,236,25.96,144.43610169491524,11.929724259544438,0.08259516921013949,18.241059322033895,2.7024806848125795,0.14815371394292745,35.428262711864406,17.54584745762712,0.051059322033898305,1420.0,5
Good,NON_FILLET,FE410,TRAIN,09-29-22-0037-00,good_weld_8_09-29-22_butt,170,22.0,30,234,25.74,162.5200854700855,12.071080753213584,0.07427439333604993,23.06034188034188,1.5651748831376744,0.06787301295268004,46.8125641025641,11.705683760683764,0.06893162393162394,1767.71,5
Good,NON_FILLET,FE410,TRAIN,09-29-22-0023-00,good_weld_8_09-29-22_butt,170,22.0,30,234,25.74,160.54628205128205,12.628954276484277,0.07866239015395142,23.24811965811966,1.729175263793876,0.07437914503291636,34.860726495726496,11.440897435897437,0.0747008547008547,1619.02,5
Good,NON_FILLET,FE410,TRAIN,12-13-22-0365-00,good_weld_25_12-13-22_butt,155,20.0,30,234,25.74,147.0307692307692,9.679414965991285,0.06583258059950127,20.946410256410257,1.82168763972268,0.08696896591936017,36.37833333333333,16.62465811965812,0.10504273504273504,1448.85,5
Good,NON_FILLET,FE410,TRAIN,09-26-22-0061-00,good_weld_6_09-26-22_plane_plate,160,22.0,30,236,25.96,167.50673728813558,13.017885697486225,0.0777155946575068,22.94182203389831,1.2617055604953091,0.05499587428718791,40.54419491525424,13.989618644067797,0.17305084745762714,1698.36,5
Good,FILLET,FE410,TRAIN,02-17-23-0108-00,good_weld_6_02-17-23_Fe410,165,19.0,25,280,30.8,133.38035714285715,10.881465509216312,0.08158221901866486,20.42792857142857,1.7307841040844343,0.08472636361697425,45.371500000000005,32.85214285714286,0.49524999999999997,2150.66,5
Good,NON_FILLET,FE410,TRAIN,09-29-22-0042-00,good_weld_9_09-29-22_butt,160,23.0,30,231,25.41,148.5509090909091,17.059248455474602,0.11483772505919036,24.40030303030303,2.536180523327119,0.1039405338604773,27.463766233766222,12.743506493506496,0.057575757575757586,1306.89,5
Good,FILLET,FE410,TRAIN,02-13-23-0043-00,good_weld_3_02-13-23_Fe410,150,18.0,25,286,31.46,124.56258741258742,42.1506287433206,0.3383891553545327,19.0656993006993,1.9263706536457565,0.1010385521802025,38.49097902097902,22.66475524475525,0.46898601398601397,1841.97,5
Good,NON_FILLET,FE410,TRAIN,11-20-22-0233-00,good_weld_18_11-18-22_plane_plate,160,22.0,30,220,24.2,145.0271818181818,13.099300244953183,0.0903230696530776,22.98345454545455,1.3174968908066464,0.05732371033262311,37.0675909090909,15.337045454545455,0.09504545454545453,1455.25,5
Good,NON_FILLET,FE410,TRAIN,12-13-22-0353-00,good_weld_24_12-13-22_butt,150,19.0,30,233,25.63,143.28909871244636,9.490621212256034,0.06623407710381293,19.649484978540773,1.567434124169048,0.07976973065099897,34.238154506437766,14.417510729613733,0.08360515021459228,1357.71,5
Good,NON_FILLET,FE410,TRAIN,11-18-22-0213-00,good_weld_17_11-18-22_plane_plate,160,21.0,30,220,24.2,136.91959090909089,18.417297912260583,0.13451178016218973,22.288590909090907,3.0059685400622396,0.13486579534447765,35.92531818181818,11.152863636363636,0.00240909090909091,1436.23,5
Good,NON_FILLET,FE410,TRAIN,09-30-22-0067-00,good_weld_10_09-29-22_butt,160,22.0,30,235,25.85,141.81693617021278,16.264298770757236,0.1146851653263497,23.452978723404257,2.4226462847293435,0.10329802083143196,36.52297872340425,13.21995744680851,0.09804255319148936,1550.49,5
Good,NON_FILLET,FE410,TRAIN,12-13-22-0367-00,good_weld_25_12-13-22_butt,155,20.0,30,236,25.96,145.3275847457627,15.803976462082705,0.10874725875153238,20.881822033898306,2.2808985878800687,0.10922890656655314,36.802118644067804,17.349661016949156,0.07559322033898305,1452.3,5
Good,NON_FILLET,FE410,TRAIN,09-26-22-0012-00,good_weld_3_09-26-22_plane_plate,170,23.0,30,234,25.74,170.5144871794872,15.969482697723246,0.09365469739186107,24.000384615384615,1.4163152115524085,0.05901218810654096,43.10764957264958,12.76713675213675,0.17183760683760685,1749.51,5
Good,NON_FILLET,FE410,TRAIN,09-26-22-0010-00,good_weld_3_09-26-22_plane_plate,170,23.0,30,233,25.63,171.53957081545065,10.380314375737596,0.06051265213263922,24.106781115879826,1.457322009355584,0.06045278307171439,43.5925321888412,12.728369098712447,0.1830901287553648,1832.79,5
Good,NON_FILLET,FE410,TRAIN,12-31-22-0012-00,9_good_weld_plane_plate,160,21.0,30,236,25.96,144.86453389830507,10.93010584689727,0.07545052990382177,21.967966101694916,1.3492731277669838,0.061420029579474,40.2525,11.986313559322035,0.08394067796610169,1655.74,5
Good,FILLET,FE410,TRAIN,02-13-23-0054-00,good_weld_3_02-13-23_Fe410,150,18.0,25,277,30.47,118.7628880866426,9.351683737711816,0.0787424749294524,19.04259927797834,1.3686472858950482,0.07187292374932289,38.522274368231045,24.29057761732852,0.5322743682310469,1817.21,5
Good,NON_FILLET,FE410,TRAIN,11-20-22-0268-00,good_weld_20_11-20-22_plane_plate,140,19.0,30,219,24.09,120.65835616438356,10.775614929177955,0.08930682690967032,20.012694063926943,2.0841755355186637,0.10414267708591061,32.149086757990865,15.905479452054795,0.0917351598173516,1253.44,5
Good,NON_FILLET,FE410,TRAIN,12-13-22-0328-00,good_weld_23_12-13-22_butt,150,20.0,30,234,25.74,136.56858974358977,11.56369259426496,0.08467314933818985,20.717735042735047,1.4135480267458018,0.0682288881400422,32.83380341880342,13.490726495726495,0.08884615384615385,1338.85,5
Good,NON_FILLET,FE410,TRAIN,12-13-22-0285-00,good_weld_21_12-13-22_butt,150,21.0,30,234,25.74,135.1724358974359,7.87893772701458,0.05828805018349186,22.076752136752138,1.7112354441067095,0.07751300705405578,33.37974358974359,11.55991452991453,0.09581196581196581,1344.92,5
Good,FILLET,FE410,TRAIN,02-13-23-0042-00,good_weld_3_02-13-23_Fe410,150,18.0,25,285,31.35,121.33659649122805,10.57822008354445,0.08718078790275938,19.096877192982458,1.4174308745618271,0.0742231758751997,39.0298947368421,23.326035087719298,0.518982456140351,1850.66,5
Good,NON_FILLET,FE410,TRAIN,09-29-22-0029-00,good_weld_8_09-29-22_butt,170,22.0,30,233,25.63,159.39527896995705,12.321898505839902,0.07730403676612244,23.240901287553644,2.190100681367,0.09423475683104765,40.72244635193133,11.45381974248927,0.019699570815450627,1681.31,5
Good,NON_FILLET,FE410,TRAIN,09-26-22-0008-00,good_weld_3_09-26-22_plane_plate,170,23.0,30,235,25.85,172.6303829787234,12.817936929071612,0.07425075880560038,24.017617021276596,1.1704080403455963,0.04873123088392831,40.55021276595745,13.32459574468085,0.19034042553191488,1750.82,5
Good,NON_FILLET,FE410,TRAIN,10-20-22-0096-00,good_weld_11_10-20-22_Plane_Plate,150,21.0,30,231,25.41,132.80021645021645,13.151652812178249,0.09903336879807331,22.38290043290043,2.6200849278551495,0.11705743568442584,36.404372294372294,15.383030303030303,0.2041558441558442,1467.71,5
Good,NON_FILLET,FE410,TRAIN,08-11-22-0019-00,good_weld_08_11_22_butt_joint,180,24.0,30,242,26.62,171.31471074380167,13.118375511360487,0.07657471710633655,25.293719008264464,2.17667668276594,0.08605601580592925,56.341818181818184,14.652231404958679,0.15814049586776857,2384.92,5
Good,NON_FILLET,FE410,TRAIN,08-17-22-0002-00,good_weld_08_17_22_plane_plate,180,24.0,30,244,26.84,176.88881147540982,17.96325526550963,0.10155111064221713,25.028073770491805,2.021934447037234,0.08078665843717875,35.18967213114755,13.958975409836068,0.10799180327868851,1893.61,5
Good,NON_FILLET,FE410,TRAIN,12-13-22-0354-00,good_weld_24_12-13-22_butt,150,19.0,30,236,25.96,148.6482627118644,13.344014258964757,0.0897690562642526,19.333728813559322,1.9395111455188332,0.10031748992768513,33.90516949152542,14.867330508474575,0.08203389830508472,1360.16,5
Good,NON_FILLET,FE410,TRAIN,09-26-22-0030-00,good_weld_4_09-26-22_plane_plate,170,22.0,30,233,25.63,174.19038626609444,19.33744554694828,0.11101327668800427,23.050729613733903,2.2590482585227702,0.09800332988925443,44.20527896995708,12.901888412017168,0.132274678111588,1852.95,5
Good,NON_FILLET,FE410,TRAIN,10-21-22-0164-00,good_weld_15_10-21-22_Plane_Plate,155,20.0,30,231,25.41,141.4390909090909,17.344357998708162,0.12262775366575383,21.21796536796537,3.088039158150956,0.1455388914345784,39.54727272727272,15.524329004329006,0.21731601731601732,1597.71,5
Good,NON_FILLET,FE410,TRAIN,09-29-22-0041-00,good_weld_9_09-29-22_butt,160,23.0,30,235,25.85,151.18063829787232,9.943671441051682,0.06577344528377764,24.145872340425527,1.603502438134558,0.06640896694587176,34.30080851063829,12.813021276595743,0.0885531914893617,1682.62,5
Good,NON_FILLET,FE410,TRAIN,12-13-22-0304-00,good_weld_22_12-13-22_butt,150,22.0,30,234,25.74,140.16816239316242,10.552861928973117,0.07528715329357774,22.81871794871795,1.0595245823984,0.04643225727140067,35.03200854700854,13.430128205128204,0.06923076923076925,1374.26,5
Good,NON_FILLET,FE410,TRAIN,08-17-22-0009-00,good_weld_08_17_22_plane_plate,180,24.0,30,241,26.51,177.7603734439834,15.589542016256447,0.08769975959332178,25.079626556016596,2.072607924803557,0.08264109994517996,49.82746887966806,13.630539419087137,0.10506224066390042,2444.59,5
Good,NON_FILLET,FE410,TRAIN,12-13-22-0377-00,good_weld_25_12-13-22_butt,155,20.0,30,234,25.74,142.60957264957264,10.195554690104183,0.07149277920604397,20.891880341880345,1.2118551958313346,0.058006037561014634,35.373974358974365,16.852777777777778,0.08226495726495726,1423.61,5
Good,NON_FILLET,FE410,TRAIN,09-26-22-0047-00,good_weld_5_09-26-22_plane_plate,160,23.0,30,232,25.52,165.69560344827588,11.42513097588347,0.06895252944626246,23.93116379310345,1.5364739891635086,0.06420389758087293,38.8589224137931,13.07198275862069,0.13681034482758622,1630.49,5
Good,NON_FILLET,FE410,TRAIN,12-13-22-0321-00,good_weld_23_12-13-22_butt,150,20.0,30,236,25.96,138.11377118644066,18.49569193584602,0.13391634865200058,21.02957627118644,2.6581242447524773,0.1263993249542784,32.16241525423729,15.32949152542373,0.06661016949152543,1333.61,5
Good,NON_FILLET,FE410,TRAIN,09-30-22-0065-00,good_weld_10_09-29-22_butt,160,22.0,30,231,25.41,148.04242424242426,8.55027435166855,0.057755568347538,23.083160173160174,1.2345666253766474,0.053483431909471975,29.301818181818177,13.245974025974029,0.11649350649350648,1577.71,5
Good,NON_FILLET,FE410,TRAIN,11-20-22-0260-00,good_weld_19_11-20-22_plane_plate,140,18.0,30,221,24.31,127.09280542986426,15.529835107219425,0.12219287358315112,18.51054298642534,2.3103914808392703,0.1248148950861998,32.079547511312214,15.913936651583713,0.06158371040723982,1250.33,5
Good,FILLET,FE410,TRAIN,02-17-23-0131-00,good_weld_7_02-17-23_Fe410,165,20.0,25,278,30.580000000000002,133.49100719424462,10.782075665686913,0.08077005254741815,21.324028776978416,1.1964102259558735,0.056106200121410786,46.1068345323741,37.24525179856115,0.47848920863309347,2183.61,5
Good,NON_FILLET,FE410,TRAIN,12-13-22-0296-00,good_weld_21_12-13-22_butt,150,21.0,30,234,25.74,137.56418803418802,9.45070324511104,0.06870031641347174,21.923076923076923,1.758503539353875,0.08021244214596623,34.69709401709401,12.651495726495726,0.08102564102564104,1377.71,5
Good,NON_FILLET,FE410,TRAIN,09-26-22-0054-00,good_weld_5_09-26-22_plane_plate,160,23.0,30,233,25.63,170.12364806866955,12.726415983669698,0.07480686035214072,23.905364806866956,1.4321932691881458,0.059910956421662304,39.45592274678111,12.412403433476396,0.14214592274678114,1673.93,5
Good,FILLET,FE410,TRAIN,04-01-23-0039-00,5_good_weld_7_02-17-23_Fe410,165,20.0,25,237,26.07,172.4531223628692,14.533212093988796,0.08427340656325474,21.002616033755274,1.8361116085993667,0.0874229955758073,17.916118143459915,16.59540084388186,0.08493670886075949,488.69,5
Good,NON_FILLET,FE410,TRAIN,10-20-22-0081-00,good_weld_11_10-20-22_Plane_Plate,150,21.0,30,235,25.85,137.55987234042553,9.041310390279552,0.06572636508344977,21.913872340425534,1.6409635695605311,0.07488240983011339,33.783148936170214,15.57004255319149,0.21817021276595747,1363.93,5
Good,NON_FILLET,FE410,TRAIN,12-13-22-0298-00,good_weld_21_12-13-22_butt,150,21.0,30,233,25.63,131.49467811158797,9.02308003286915,0.06861935526555725,22.041802575107294,1.4524634883512013,0.06589585780935756,32.75785407725322,12.881244635193132,0.0782832618025751,1344.59,5
Good,NON_FILLET,FE410,TRAIN,12-13-22-0350-00,good_weld_24_12-13-22_butt,150,19.0,30,235,25.85,137.83651063829785,10.507628799400818,0.07623255080052262,19.683106382978725,1.8324982157853578,0.0931000513907723,33.964936170212766,15.326638297872341,0.07995744680851065,1367.38,5
Good,NON_FILLET,FE410,TRAIN,12-13-22-0386-00,good_weld_26_12-13-22_butt,155,19.0,30,236,25.96,141.47224576271185,9.16018166449649,0.06474896623794785,19.719449152542374,1.851313999585999,0.09388264272824853,35.537584745762715,17.56936440677966,0.06703389830508474,1438.2,5
Good,NON_FILLET,FE410,TRAIN,10-20-22-0099-00,good_weld_11_10-20-22_Plane_Plate,150,21.0,30,233,25.63,135.9715879828326,11.113315156178404,0.08173262753672877,21.902703862660942,1.3774554823623837,0.06288974598750922,23.94051502145923,15.93145922746781,0.19433476394849786,1158.2,5
Good,NON_FILLET,FE410,TRAIN,01-02-23-0021-00,2_good_weld_butt,160,23.0,30,234,25.74,133.87880341880344,13.358525538794765,0.09978073599153893,19.788290598290597,0.9108217207750878,0.04602831741584434,44.080897435897434,9.875982905982905,0.07764957264957266,1597.54,5
Good,NON_FILLET,FE410,TRAIN,08-17-22-0018-00,good_weld_08_17_22_plane_plate,180,24.0,30,243,26.73,175.4482304526749,20.16198777372892,0.11491701980526604,25.058395061728397,2.121769176494611,0.08467298768607819,46.193703703703704,13.095267489711935,0.09300411522633743,1895.9,5
Good,NON_FILLET,FE410,TRAIN,11-20-22-0278-00,good_weld_20_11-20-22_plane_plate,140,19.0,30,221,24.31,133.54828054298645,13.50064519444876,0.1010918683457192,19.440497737556562,0.983311301047428,0.05058056199599231,32.35502262443439,15.859864253393663,0.07714932126696833,1251.15,5
Good,NON_FILLET,FE410,TRAIN,11-20-22-0247-00,good_weld_19_11-20-22_plane_plate,140,18.0,30,220,24.2,128.84127272727272,10.334386949592623,0.08021022092406785,18.37009090909091,1.104784113256196,0.06014037267009198,33.095227272727264,16.396045454545455,0.06290909090909091,1259.84,5
Good,NON_FILLET,FE410,TRAIN,12-31-22-0003-00,8_good_weld_plane_plate,170,24.0,30,235,25.85,142.51297872340427,12.01326708106849,0.08429595106831911,23.27323404255319,1.4722494884023933,0.0632593427157784,44.708000000000006,12.341063829787236,0.06348936170212767,1821.31,5
Good,NON_FILLET,FE410,TRAIN,10-20-22-0082-00,good_weld_11_10-20-22_Plane_Plate,150,21.0,30,233,25.63,134.12931330472102,8.362026773922478,0.06234302232596426,22.00339055793992,1.1507029737842778,0.05229662086641673,31.767982832618028,14.933776824034334,0.208755364806867,1141.8,5
Good,NON_FILLET,FE410,TRAIN,12-13-22-0315-00,good_weld_22_12-13-22_butt,150,22.0,30,232,25.52,136.0575,18.450357913678996,0.13560706255575028,23.14439655172414,2.4032012520074955,0.10383512253761783,32.95327586206897,13.767629310344828,0.07344827586206897,1343.44,5
Good,NON_FILLET,FE410,TRAIN,09-26-22-0013-00,good_weld_3_09-26-22_plane_plate,170,23.0,30,233,25.63,175.13214592274682,11.593579474447868,0.06619903738039021,24.000472103004295,1.2393484941497135,0.051638504810685625,43.300042918454935,12.739313304721032,0.194892703862661,1784.26,5
Good,NON_FILLET,FE410,TRAIN,09-30-22-0044-00,good_weld_9_09-29-22_butt,160,23.0,30,234,25.74,152.36918803418806,13.553429280467315,0.08895124700294553,23.92354700854701,0.7814577441776485,0.03266479439267355,38.14923076923076,9.912521367521366,0.1715811965811966,1543.93,5
Good,NON_FILLET,FE410,TRAIN,11-18-22-0212-00,good_weld_17_11-18-22_plane_plate,160,21.0,30,222,24.42,129.6704954954955,18.19941688259532,0.1403512557968712,22.23184684684685,2.2431540323029693,0.10089823161142893,37.208108108108114,10.85207207207207,0.027477477477477467,1456.89,5
Good,NON_FILLET,FE410,TRAIN,09-30-22-0058-00,good_weld_9_09-29-22_butt,160,23.0,30,235,25.85,147.52136170212768,17.218833353902557,0.11672094912376485,24.20323404255319,2.1725776786518636,0.08976394124983965,26.52868085106383,11.732468085106383,0.13540425531914896,1357.38,5
Good,NON_FILLET,FE410,TRAIN,09-29-22-0036-00,good_weld_8_09-29-22_butt,170,22.0,30,233,25.63,163.01360515021457,13.69869037468008,0.08403403115989579,23.199141630901288,2.0799038732825132,0.08965434611218885,40.734077253218885,11.327510729613733,0.08330472103004294,1628.85,5
Good,NON_FILLET,FE410,TRAIN,11-20-22-0236-00,good_weld_18_11-18-22_plane_plate,160,22.0,30,220,24.2,153.26318181818183,12.467786065424123,0.08134886616287808,22.844454545454543,1.6905345329382861,0.0740019653161147,38.00145454545454,14.93068181818182,0.11486363636363638,1461.15,5
Good,NON_FILLET,FE410,TRAIN,12-13-22-0387-00,good_weld_26_12-13-22_butt,155,19.0,30,235,25.85,143.3268085106383,10.773546644083133,0.07516770069769241,19.612723404255323,1.9051543413050525,0.0971386942056041,35.4139574468085,17.22485106382979,0.07459574468085108,1441.97,5
Good,NON_FILLET,FE410,TRAIN,10-20-22-0086-00,good_weld_11_10-20-22_Plane_Plate,150,21.0,30,231,25.41,135.21956709956712,9.113139619517847,0.06739512494377023,21.973030303030306,1.3617339949457006,0.06197297214658205,35.13021645021645,14.817532467532466,0.18913419913419915,1390.16,5
Good,NON_FILLET,FE410,TRAIN,12-13-22-0396-00,good_weld_26_12-13-22_butt,155,19.0,30,233,25.63,139.62862660944205,11.211205132342434,0.08029302732957128,19.78154506437768,1.4865669252260276,0.07514918174430246,36.240729613733905,17.141802575107295,0.06939914163090131,1453.44,5
Good,NON_FILLET,FE410,TRAIN,09-29-22-0014-00,good_weld_7_09-29-22_butt,170,23.0,30,233,25.63,161.98291845493563,8.277214469671692,0.05109930447372728,24.121201716738195,1.4073171828342352,0.05834357671565215,43.039141630901284,10.836952789699572,0.06416309012875539,1747.54,5
Good,NON_FILLET,FE410,TRAIN,09-26-22-0036-00,good_weld_4_09-26-22_plane_plate,170,22.0,30,233,25.63,174.95227467811156,16.38920411776856,0.09367814249870413,23.023605150214593,1.9035662670568652,0.08267889649067939,42.7993991416309,12.967768240343348,0.14051502145922745,1788.69,5
Good,NON_FILLET,FE410,TRAIN,09-26-22-0050-00,good_weld_5_09-26-22_plane_plate,160,23.0,30,234,25.74,165.67619658119656,10.896031469343894,0.06576703047383055,23.971410256410255,1.392180854105576,0.058076718858594875,39.286752136752135,12.830811965811968,0.11303418803418804,1672.13,5
Good,NON_FILLET,FE410,TRAIN,10-21-22-0145-00,good_weld_14_10-21-22_Plane_Plate,150,19.0,30,233,25.63,138.40356223175962,10.528653380047617,0.07607212712066738,19.776008583690984,1.7933661135327001,0.09068392673593728,38.45291845493563,16.458283261802578,0.24695278969957082,1561.48,5
Good,NON_FILLET,FE410,TRAIN,11-20-22-0256-00,good_weld_19_11-20-22_plane_plate,140,18.0,30,220,24.2,128.15472727272729,13.559985567878725,0.10580948402333681,18.56290909090909,2.475971593973475,0.13338273553179472,32.482000000000006,15.813363636363636,0.07963636363636363,1251.8,5
Good,FILLET,FE410,TRAIN,04-01-23-0036-00,5_good_weld_7_02-17-23_Fe410,165,20.0,25,238,26.18,175.99504201680674,11.38397692324367,0.06468350922156405,20.89344537815126,1.8307928406223095,0.08762522444176729,12.004411764705885,16.89521008403361,0.10130252100840334,695.74,5
Good,NON_FILLET,FE410,TRAIN,09-30-22-0043-00,good_weld_9_09-29-22_butt,160,23.0,30,233,25.63,148.42291845493563,14.976108561732733,0.10090159065481387,24.419570815450644,2.2787115963071303,0.09331497320441659,37.359012875536486,8.484377682403434,0.18021459227467815,1498.85,5
Good,NON_FILLET,FE410,TRAIN,12-13-22-0297-00,good_weld_21_12-13-22_butt,150,21.0,30,234,25.74,134.35589743589742,9.40212277682362,0.06997923393209793,21.922521367521362,1.4866213275896702,0.0678125158446477,33.401495726495725,13.456452991452993,0.07957264957264955,1356.07,5
Good,NON_FILLET,FE410,TRAIN,09-30-22-0047-00,good_weld_9_09-29-22_butt,160,23.0,30,233,25.63,149.00369098712446,14.844877066213652,0.09962757947718497,24.25742489270386,1.8486099798175737,0.076208005919606,37.91751072961373,10.722532188841203,0.18433476394849788,1627.87,5
Good,FILLET,FE410,TRAIN,02-14-23-0069-00,good_weld_4_02-14-23_Fe410,155,18.0,25,278,30.580000000000002,125.9196762589928,7.640572887319244,0.0606781490734144,19.17654676258993,1.414387501083253,0.07375611045062995,40.95075539568346,20.755035971223023,0.5144604316546761,1929.34,5
Good,NON_FILLET,FE410,TRAIN,10-20-22-0129-00,good_weld_13_10-20-22_Plane_Plate,150,20.0,30,232,25.52,138.74935344827585,13.044093221777802,0.09401192075925953,20.946206896551725,2.096131111515257,0.10007210956463594,38.5189224137931,16.90780172413793,0.14620689655172414,1556.56,5
Good,NON_FILLET,FE410,TRAIN,11-20-22-0230-00,good_weld_18_11-18-22_plane_plate,160,22.0,30,221,24.31,152.22434389140273,8.275673889029509,0.05436498313918435,22.805384615384614,1.326821376461415,0.05818017976185919,38.23162895927602,15.244298642533936,0.06488687782805433,1474.1,5
Good,NON_FILLET,FE410,TRAIN,09-26-22-0080-00,good_weld_6_09-26-22_plane_plate,160,22.0,30,235,25.85,167.64825531914892,17.647932057820245,0.10526761536661507,23.058978723404255,2.320112687815132,0.10061645468540542,42.1723829787234,12.362,0.12004255319148936,1800.66,5
Good,NON_FILLET,FE410,TRAIN,10-20-22-0128-00,good_weld_13_10-20-22_Plane_Plate,150,20.0,30,232,25.52,136.34349137931034,9.170264261838915,0.06725854068330299,21.023965517241383,1.8352979065351211,0.08729551544545798,38.19168103448276,16.980991379310346,0.19793103448275862,1558.69,5
Good,NON_FILLET,FE410,TRAIN,09-30-22-0050-00,good_weld_9_09-29-22_butt,160,23.0,30,234,25.74,149.58132478632479,17.996155274812924,0.12031017441863298,24.24752136752137,2.2663136413569718,0.09346578592534463,28.297649572649576,11.380769230769232,0.1626923076923077,1353.93,5
Good,FILLET,FE410,TRAIN,02-16-23-0090-00,good_weld_5_02-16-23_Fe410,160,19.0,25,279,30.69,128.0384229390681,9.127426041169869,0.07128661718610434,20.407132616487456,1.8891080325403828,0.09257096859429056,42.8505376344086,4.33179211469534,0.08784946236559141,2034.59,5
Good,NON_FILLET,FE410,TRAIN,12-13-22-0430-00,good_weld_28_12-13-22_butt,160,22.0,30,234,25.74,151.21384615384613,12.445604208457251,0.08230466008909658,17.82525641025641,1.583863146285199,0.08885499932409756,36.51547008547008,16.943846153846156,0.10000000000000002,1447.87,5
Good,NON_FILLET,FE410,TRAIN,09-26-22-0074-00,good_weld_6_09-26-22_plane_plate,160,22.0,30,234,25.74,163.81752136752138,12.529053542515303,0.07648176726106494,23.190085470085467,1.8904285663143505,0.08151882703291233,40.28427350427351,12.823717948717949,0.060470085470085484,1691.97,5
Good,NON_FILLET,FE410,TRAIN,12-13-22-0460-00,good_weld_29_12-13-22_butt,165,21.0,30,234,25.74,152.14264957264956,15.187263349824786,0.09982252440380121,20.025555555555563,2.8400846098876933,0.14182301220101665,40.12324786324786,16.016623931623933,0.029102564102564104,1607.71,5
Good,NON_FILLET,FE410,TRAIN,11-18-22-0192-00,good_weld_16_11-18-22_plane_plate,170,24.0,30,221,24.31,165.6812669683258,20.97812579864699,0.12661736708385682,25.1168778280543,1.9915546071318224,0.07929148761106587,40.59610859728506,10.000814479638011,0.04176470588235294,1600.66,5
Good,NON_FILLET,FE410,TRAIN,10-20-22-0108-00,good_weld_12_10-20-22_Plane_Plate,150,22.0,30,233,25.63,134.71793991416308,11.781848438776708,0.08745567551198923,23.062918454935623,1.693906950293544,0.0734472071955419,32.25995708154506,18.162446351931333,0.17536480686695274,1288.53,5
Good,NON_FILLET,FE410,TRAIN,11-20-22-0238-00,good_weld_18_11-18-22_plane_plate,160,22.0,30,222,24.42,147.5573873873874,12.207556276644478,0.08273090553301522,23.06310810810811,1.7808541285500559,0.0772165711664845,38.13216216216216,15.46472972972973,0.0537837837837838,1453.12,5
Good,NON_FILLET,FE410,TRAIN,09-26-22-0004-00,good_weld_3_09-26-22_plane_plate,170,23.0,30,233,25.63,174.48287553648072,15.389257333107874,0.08819924182124281,24.084206008583692,1.3714679998523163,0.05694470473153736,41.13708154506438,12.261201716738196,0.2039055793991416,1811.64,5
Good,FILLET,FE410,TRAIN,02-16-23-0082-00,good_weld_5_02-16-23_Fe410,160,19.0,25,280,30.8,129.79996428571428,10.06742724813889,0.07756109413080096,20.309142857142856,1.5222198870520023,0.07495244372248963,43.63696428571428,4.082571428571429,0.12596428571428572,2045.08,5
Good,NON_FILLET,FE410,TRAIN,12-13-22-0425-00,good_weld_28_12-13-22_butt,160,22.0,30,234,25.74,140.77363247863246,19.026045646132726,0.13515347520083792,18.506666666666664,3.450191759303483,0.18642966999118246,34.375128205128206,17.625555555555557,0.05542735042735043,1413.12,5
Good,NON_FILLET,FE410,TRAIN,09-26-22-0057-00,good_weld_5_09-26-22_plane_plate,160,23.0,30,233,25.63,170.87836909871245,12.662132212083492,0.07410026370727399,23.938369098712442,1.5341724999916566,0.06408843032143631,40.92171673819743,12.294849785407724,0.11725321888412016,1695.74,5
Good,NON_FILLET,FE410,TRAIN,12-13-22-0409-00,good_weld_27_12-13-22_butt,160,21.0,30,234,25.74,152.65435897435896,11.169777731264993,0.0731703818109849,17.705299145299144,1.401254234406207,0.07914321147057535,36.451752136752134,17.354529914529916,0.07525641025641025,1446.89,5
Good,NON_FILLET,FE410,TRAIN,12-13-22-0295-00,good_weld_21_12-13-22_butt,150,21.0,30,234,25.74,138.0276923076923,9.62137528957576,0.0697061229432694,21.92282051282051,1.7974377787574338,0.08198934884798643,33.18940170940171,12.719615384615382,0.07017094017094017,1345.74,5
Good,NON_FILLET,FE410,TRAIN,12-13-22-0407-00,good_weld_27_12-13-22_butt,160,21.0,30,235,25.85,140.58208510638298,16.791318152303326,0.1194413793165523,18.499659574468087,2.704017565535829,0.14616580130305326,35.6008085106383,16.952297872340424,0.057021276595744685,1434.92,5
Good,NON_FILLET,FE410,TRAIN,08-17-22-0013-00,good_weld_08_17_22_plane_plate,180,24.0,30,239,26.29,172.13531380753136,19.26477151810549,0.11191643999119144,25.178619246861924,2.238535915167221,0.08890622210930868,34.52857740585774,13.354937238493722,0.05979079497907951,1913.61,5
Good,NON_FILLET,FE410,TRAIN,10-20-22-0134-00,good_weld_13_10-20-22_Plane_Plate,150,20.0,30,234,25.74,133.8282905982906,18.479954935130674,0.13808705806907107,21.290470085470083,2.884954495137738,0.13550449959799651,37.72200854700855,17.165128205128205,0.17850427350427356,1540.98,5
Good,NON_FILLET,FE410,TRAIN,12-13-22-0322-00,good_weld_23_12-13-22_butt,150,20.0,30,235,25.85,139.52463829787231,10.943644927157012,0.07843521445863441,20.685872340425533,1.3657981858562005,0.06602565090702403,33.719744680851065,14.619744680851065,0.06851063829787235,1351.64,5
Good,NON_FILLET,FE410,TRAIN,09-30-22-0079-00,good_weld_10_09-29-22_butt,160,22.0,30,235,25.85,145.7826808510638,14.357832701224135,0.09848791788849426,23.108680851063834,1.3713700976458618,0.05934436961090011,35.88531914893617,14.802127659574468,0.04217021276595746,1568.36,5
Good,NON_FILLET,FE410,TRAIN,10-21-22-0144-00,good_weld_14_10-21-22_Plane_Plate,150,19.0,30,233,25.63,135.02699570815452,11.121646704426686,0.08236609757995994,19.912188841201722,1.8297929312033756,0.09189310857765778,38.113218884120165,16.00115879828326,0.19206008583690987,1568.03,5
Good,NON_FILLET,FE410,TRAIN,10-21-22-0173-00,good_weld_15_10-21-22_Plane_Plate,155,20.0,30,232,25.52,145.04392241379313,7.877577673537235,0.05431167016473423,20.839008620689654,1.272192558022278,0.06104861230102872,41.210172413793096,15.06280172413793,0.17362068965517244,1645.41,5
Good,NON_FILLET,FE410,TRAIN,10-20-22-0103-00,good_weld_12_10-20-22_Plane_Plate,150,22.0,30,231,25.41,134.3108225108225,13.621294381404521,0.10141620851370294,23.375627705627704,2.5985235640586732,0.11116379832799426,33.15038961038961,18.50701298701299,0.19372294372294369,1327.54,5
Good,NON_FILLET,FE410,TRAIN,12-13-22-0324-00,good_weld_23_12-13-22_butt,150,20.0,30,235,25.85,139.40225531914894,9.656339378405454,0.06926960655190358,20.808851063829792,1.8526017623032303,0.08902950752160681,33.85251063829787,13.588340425531912,0.08702127659574468,1353.61,5
Good,NON_FILLET,FE410,TRAIN,12-13-22-0435-00,good_weld_28_12-13-22_butt,160,22.0,30,233,25.63,144.9533905579399,11.382534984734445,0.07852548285294979,18.13343347639485,1.930996987911368,0.10648821638908254,36.04090128755365,17.03931330472103,0.07579399141630902,1449.34,5
Good,NON_FILLET,FE410,TRAIN,09-29-22-0040-00,good_weld_8_09-29-22_butt,170,22.0,30,234,25.74,159.6380769230769,11.865224231817562,0.0743257777875571,23.123717948717943,1.0254095076129686,0.044344491222693745,34.15923076923077,11.542692307692306,0.06128205128205128,1746.23,5
Good,NON_FILLET,FE410,TRAIN,09-26-22-0078-00,good_weld_6_09-26-22_plane_plate,160,22.0,30,233,25.63,166.0604721030043,10.823865443464594,0.06518026419165392,23.005150214592277,1.3599103351249655,0.05911329951944273,41.93712446351932,12.333948497854077,0.13510729613733907,1712.46,5
Good,NON_FILLET,FE410,TRAIN,10-20-22-0119-00,good_weld_12_10-20-22_Plane_Plate,150,22.0,30,232,25.52,138.79810344827587,8.872981500968255,0.06392725318667511,22.957327586206894,1.136035376681204,0.049484652445511604,28.010560344827585,16.01073275862069,0.24823275862068966,1183.28,5
Good,NON_FILLET,FE410,TRAIN,11-18-22-0197-00,good_weld_16_11-18-22_plane_plate,170,24.0,30,220,24.2,169.0404090909091,10.964232647512338,0.06486160739007575,24.998772727272726,1.3280871138224342,0.05312609256107764,41.288181818181805,10.087863636363636,0.07818181818181817,1591.31,5
Good,NON_FILLET,FE410,TRAIN,10-20-22-0116-00,good_weld_12_10-20-22_Plane_Plate,150,22.0,30,233,25.63,134.75158798283263,12.537230574759427,0.09303957572920529,23.187081545064377,1.7955097435022165,0.07743577991963418,34.91103004291846,16.527982832618026,0.17798283261802578,1413.12,5
Good,NON_FILLET,FE410,TRAIN,08-11-22-0010-00,good_weld_08_11_22_butt_joint,180,24.0,30,241,26.51,169.246887966805,14.322282081599157,0.0846236066946663,25.389626556016594,2.1698153400597264,0.0854607032235196,32.64680497925311,14.881203319502074,0.17601659751037343,1855.57,5
Good,NON_FILLET,FE410,TRAIN,11-20-22-0257-00,good_weld_19_11-20-22_plane_plate,140,18.0,30,219,24.09,126.02977168949772,9.492045073239266,0.07531589517296773,18.53246575342466,1.9044458710230265,0.10276268125147348,31.777808219178084,16.003744292237446,0.07100456621004568,1255.25,5
Good,NON_FILLET,FE410,TRAIN,12-13-22-0394-00,good_weld_26_12-13-22_butt,155,19.0,30,235,25.85,142.6928936170213,11.812464630678368,0.08278243107454444,19.607106382978724,1.6198971587337305,0.0826178594175422,36.09076595744681,18.185191489361703,0.09357446808510639,1444.1,5
Good,NON_FILLET,FE410,TRAIN,10-20-22-0110-00,good_weld_12_10-20-22_Plane_Plate,150,22.0,30,233,25.63,134.39051502145924,13.731150706827508,0.10217351056832354,23.09931330472103,1.1851794752213753,0.051307996025109055,31.504506437768246,17.863090128755367,0.17892703862660944,1373.28,5
Good,NON_FILLET,FE410,TRAIN,10-21-22-0168-00,good_weld_15_10-21-22_Plane_Plate,155,20.0,30,234,25.74,140.28829059829062,12.82228667952851,0.09139955034625497,21.054871794871797,1.4807466017230497,0.07032797996346413,40.870555555555555,14.712735042735043,0.2284615384615385,1667.05,5
Good,NON_FILLET,FE410,TRAIN,12-13-22-0292-00,good_weld_21_12-13-22_butt,150,21.0,30,236,25.96,136.34661016949153,11.782152765063795,0.08641324306059009,22.044449152542374,2.19521920428242,0.09958149505537754,33.41703389830508,12.138050847457627,0.11762711864406779,1349.67,5
Good,NON_FILLET,FE410,TRAIN,10-20-22-0084-00,good_weld_11_10-20-22_Plane_Plate,150,21.0,30,232,25.52,135.91465517241377,9.63059823642341,0.07085768804112087,22.071250000000003,1.8675503522480505,0.08461461640133885,35.59146551724138,14.802456896551725,0.15034482758620693,1461.15,5
Good,NON_FILLET,FE410,TRAIN,09-26-22-0037-00,good_weld_4_09-26-22_plane_plate,170,22.0,30,235,25.85,175.77365957446807,14.307178380692278,0.08139546286587335,23.013446808510636,1.5561558324032576,0.06761941595935875,43.91582978723403,12.57195744680851,0.1542127659574468,1832.62,5
Good,NON_FILLET,FE410,TRAIN,12-13-22-0342-00,good_weld_24_12-13-22_butt,150,19.0,30,234,25.74,136.62149572649574,8.610699546508355,0.06302594991161728,19.7975641025641,1.4387004023786731,0.07267057679042133,33.69854700854701,14.450000000000001,0.08547008547008547,1351.31,5
Good,NON_FILLET,FE410,TRAIN,09-26-22-0056-00,good_weld_5_09-26-22_plane_plate,160,23.0,30,234,25.74,174.1691452991453,9.751395812723127,0.055988078691978166,23.898547008547006,1.3969256648910693,0.0584523261766281,38.099914529914535,12.364957264957265,0.12735042735042734,1639.51,5
Good,NON_FILLET,FE410,TRAIN,12-13-22-0334-00,good_weld_23_12-13-22_butt,150,20.0,30,235,25.85,142.7166808510638,9.893787745081113,0.06932467659758754,20.751574468085106,1.6252835616456571,0.07832097579609021,33.822042553191494,13.435106382978724,0.08446808510638297,1355.25,5
Good,FILLET,FE410,TRAIN,04-01-23-0001-00,1_good_weld_1_02-09-23_Fe410,170,21.0,25,237,26.07,178.97185654008436,12.66352937374376,0.07075709901298088,20.974472573839662,1.3763441181840652,0.06561996318804725,0.3603797468354431,21.289198312236287,0.12485232067510546,8.2,5
Good,NON_FILLET,FE410,TRAIN,09-30-22-0061-00,good_weld_10_09-29-22_butt,160,22.0,30,230,25.3,145.695,15.226115428697986,0.10450678080028818,23.23521739130435,2.367189791106704,0.10187939072145766,35.764391304347825,13.11704347826087,0.1182608695652174,1566.23,5
Good,NON_FILLET,FE410,TRAIN,12-31-22-0006-00,8_good_weld_plane_plate,170,24.0,30,235,25.85,149.52323404255318,12.59365305177889,0.08422539234400743,23.209106382978725,1.4557567896165344,0.0627235174674441,44.41897872340425,11.748851063829788,0.1065531914893617,1828.85,5
Good,NON_FILLET,FE410,TRAIN,12-13-22-0281-00,good_weld_21_12-13-22_butt,150,21.0,30,232,25.52,139.83978448275863,10.643994768350646,0.07611564053620938,21.780905172413792,1.0802988000837122,0.04959843457065985,33.70831896551724,11.876379310344827,0.11185344827586206,1348.53,5
Good,FILLET,FE410,TRAIN,04-01-23-0022-00,2_good_weld_2_02-09-23_Fe410,165,21.0,25,236,25.96,181.47254237288138,11.65067374082796,0.06420075229281075,17.32677966101695,2.059800808942635,0.11887961001644899,0.14644067796610172,20.88470338983051,0.18360169491525424,4.43,5
Good,NON_FILLET,FE410,TRAIN,11-20-22-0232-00,good_weld_18_11-18-22_plane_plate,160,22.0,30,221,24.31,148.2150226244344,12.734949213748695,0.08592212171378935,22.991900452488693,1.7905438506091773,0.07787715740633197,36.90538461538461,15.22968325791855,0.028099547511312214,1455.9,5
Good,NON_FILLET,FE410,TRAIN,12-13-22-0451-00,good_weld_29_12-13-22_butt,165,21.0,30,232,25.52,156.0926724137931,13.455473683526227,0.0862018278978305,19.556379310344827,1.5769749640748907,0.08063736845402211,39.014482758620694,13.152155172413794,0.056508620689655176,1590.33,5
Good,NON_FILLET,FE410,TRAIN,12-13-22-0340-00,good_weld_23_12-13-22_butt,150,20.0,30,233,25.63,136.04914163090132,8.618339164228907,0.06334725130137384,20.847725321888415,1.2595348320678732,0.06041593567742684,33.173991416309015,13.927982832618026,0.11974248927038625,1342.46,5
Good,NON_FILLET,FE410,TRAIN,10-21-22-0153-00,good_weld_14_10-21-22_Plane_Plate,150,19.0,30,232,25.52,137.13336206896554,10.143510747891037,0.07396822038673403,19.72047413793103,1.517322270905931,0.07694147008298659,38.628362068965515,15.45939655172414,0.23965517241379308,1566.89,5
Good,NON_FILLET,FE410,TRAIN,09-26-22-0066-00,good_weld_6_09-26-22_plane_plate,160,22.0,30,235,25.85,165.54021276595748,10.05825839399392,0.060760211829704446,23.065191489361702,1.4420709621084253,0.0625215256839965,40.51412765957447,13.698,0.11446808510638297,1721.8,5
Good,NON_FILLET,FE410,TRAIN,11-20-22-0251-00,good_weld_19_11-20-22_plane_plate,140,18.0,30,220,24.2,128.2022727272727,11.57173020842624,0.09026150599563094,18.335500000000003,1.3612350774473378,0.07424041217568857,32.814181818181815,15.570136363636365,0.08627272727272728,1259.84,5
Good,NON_FILLET,FE410,TRAIN,09-29-22-0017-00,good_weld_7_09-29-22_butt,170,23.0,30,232,25.52,159.46176724137933,10.711791895286547,0.06717467190158484,24.441853448275864,2.04617698960816,0.08371611399840456,40.11224137931035,10.514439655172414,0.10857758620689657,1682.46,5
Good,NON_FILLET,FE410,TRAIN,12-31-22-0009-00,8_good_weld_plane_plate,170,24.0,30,234,25.74,152.6260683760684,9.660497677515322,0.06329520101187432,23.030128205128204,1.400993969888727,0.060833094692749584,52.53717948717949,12.65991452991453,0.06491452991452991,1948.69,5
Good,NON_FILLET,FE410,TRAIN,12-13-22-0445-00,good_weld_29_12-13-22_butt,165,21.0,30,233,25.63,154.20828326180256,9.973861682803344,0.06467785952762677,19.736695278969954,1.5421904978778913,0.07813823317833467,39.740429184549356,14.718197424892702,0.05699570815450644,1614.26,5
Good,FILLET,FE410,TRAIN,02-17-23-0135-00,good_weld_7_02-17-23_Fe410,165,20.0,25,279,30.69,131.38996415770612,13.047325272303922,0.09930229721840356,21.705698924731184,2.286703699281608,0.10535038319711365,46.200537634408605,37.83075268817204,0.5792114695340501,2179.18,5
Good,NON_FILLET,FE410,TRAIN,09-30-22-0080-00,good_weld_10_09-29-22_butt,160,22.0,30,234,25.74,145.5416239316239,11.474141329090374,0.078837524408007,23.27863247863248,1.623724276252758,0.06975170374562074,36.63307692307692,14.615,0.10465811965811966,1681.64,5
Good,FILLET,FE410,TRAIN,04-01-23-0006-00,2_good_weld_2_02-09-23_Fe410,165,21.0,25,235,25.85,178.5338723404255,14.03380363061304,0.07860583230869272,17.535489361702133,2.755808798029464,0.15715608165736206,0.29127659574468084,21.867914893617023,0.10991489361702124,6.72,5
Good,FILLET,FE410,TRAIN,02-17-23-0099-00,good_weld_5_02-16-23_Fe410,160,19.0,25,279,30.69,128.96910394265234,10.915220789230343,0.08463438494605598,20.346093189964158,1.4524353668516594,0.07138645013029246,43.283369175627236,21.420609318996416,0.5332258064516129,2041.8,5
Good,NON_FILLET,FE410,TRAIN,12-13-22-0393-00,good_weld_26_12-13-22_butt,155,19.0,30,234,25.74,143.9469658119658,8.421244835173328,0.05850241293848306,19.772435897435898,1.1871589621666614,0.06004110815302291,35.6748717948718,17.929957264957267,0.07346153846153847,1444.43,5
Good,NON_FILLET,FE410,TRAIN,10-20-22-0126-00,good_weld_13_10-20-22_Plane_Plate,150,20.0,30,229,25.19,136.24799126637555,17.757541550344296,0.1303325016779653,21.23545851528384,2.8299913806017574,0.1332672604438902,37.220393013100434,16.964410480349343,0.11755458515283844,1531.31,5
Good,NON_FILLET,FE410,TRAIN,09-26-22-0064-00,good_weld_6_09-26-22_plane_plate,160,22.0,30,232,25.52,164.04198275862072,11.55782242704536,0.07045649066588093,23.09875,1.5358691681688261,0.06649144079955956,41.115991379310344,13.046120689655172,0.12461206896551724,1682.62,5
Good,NON_FILLET,FE410,TRAIN,11-18-22-0190-00,good_weld_16_11-18-22_plane_plate,170,24.0,30,220,24.2,160.61277272727273,14.96986400572623,0.09320469195277321,24.973954545454543,1.3182260453352637,0.05278403317888601,42.94327272727273,10.004954545454547,0.055090909090909114,1614.1,5
Good,NON_FILLET,FE410,TRAIN,10-21-22-0142-00,good_weld_14_10-21-22_Plane_Plate,150,19.0,30,231,25.41,134.02580086580087,11.459696639667937,0.08550366097899653,19.909653679653676,1.5210250723920027,0.07639636012083866,38.15177489177489,16.352554112554113,0.2555411255411255,1558.2,5
