Repository: chenzhouuu/welder-hero-video

# WELDER hero video

Neural-Symbolic AI for the Next Generation of Smart Manufacturing — a 106 s, 1920×1080,
30 fps, silent hero video built with Remotion + React + TypeScript from WELDER project data.

## Layout

```
video/
├── docs/
│   ├── video-data-inventory.md   what data exists, what was measured, what is intended
│   ├── storyboard.md             per-scene research message, evidence, provenance, transition
│   ├── review.md                 four-role critique and the fixes it produced
│   ├── process_stats.csv         per-weld arc-on statistics (Good / Undercut / …)
│   ├── ts_03-15-23-0080-05.json  deterministic TS-analyzer output for the hero weld

File: docs/process_stats.csv (part 3 of 13)
cat,joint,steel,split,part,top,nomI,nomV,nomSpeed,n_on,dur_s,I_mean,I_std,I_cv,V_mean,V_std,V_cv,feed_mean,gas_mean,press_mean,wire,n_img
Good,NON_FILLET,FE410,TRAIN,09-29-22-0002-00,good_weld_7_09-29-22_butt,170,23.0,30,235,25.85,161.03276595744683,12.839750061158675,0.07973377333996486,24.315702127659577,1.430228538233191,0.05881913385533205,41.69476595744681,12.567234042553192,0.1996595744680851,1693.44,5
Good,NON_FILLET,FE410,TRAIN,12-13-22-0401-00,good_weld_27_12-13-22_butt,160,21.0,30,235,25.85,143.998,10.542594995102924,0.07321348209768833,18.158510638297873,1.9822608377134672,0.10916428539754286,35.33046808510638,18.553914893617023,0.06591489361702128,1429.18,5
Good,NON_FILLET,FE410,TRAIN,11-20-22-0254-00,good_weld_19_11-20-22_plane_plate,140,18.0,30,220,24.2,125.46472727272726,10.1376165283094,0.08080053054491476,18.587227272727272,2.100834155525964,0.11302568826973364,32.17945454545454,15.78263636363636,0.08945454545454547,1256.72,5
Good,NON_FILLET,FE410,TRAIN,12-13-22-0403-00,good_weld_27_12-13-22_butt,160,21.0,30,234,25.74,146.03705128205127,9.636157958169001,0.06598433667054832,18.12320512820513,1.9383616551716254,0.10695468276496825,36.14991452991454,17.451068376068374,0.08645299145299147,1442.3,5
Good,FILLET,FE410,TRAIN,02-09-23-0008-00,good_weld_1_02-09-23_Fe410,170,21.0,25,282,31.02,140.68620567375885,10.644713897067893,0.07566281175961356,22.209929078014188,0.9020313149624087,0.04061387642409618,47.23429078014184,40.09446808510638,0.9315248226950354,2218.85,5
Good,NON_FILLET,FE410,TRAIN,09-26-22-0051-00,good_weld_5_09-26-22_plane_plate,160,23.0,30,234,25.74,169.21628205128206,12.230082321282294,0.07227485542777669,23.813846153846153,1.3138495325780382,0.05517166458916757,39.02688034188034,12.834700854700854,0.1411111111111111,1661.31,5
Good,NON_FILLET,FE410,TRAIN,08-11-22-0008-00,good_weld_08_11_22_butt_joint,180,24.0,30,242,26.62,170.80037190082646,14.247395811620562,0.08341548471506356,25.151115702479338,1.2772318335689372,0.050782313145775505,39.635743801652886,14.684628099173555,0.16334710743801648,1651.48,5
Good,NON_FILLET,FE410,TRAIN,09-29-22-0039-00,good_weld_8_09-29-22_butt,170,22.0,30,234,25.74,162.78085470085472,12.182202319104883,0.07483805353825138,22.985854700854702,1.2007927979482622,0.05224051111328099,43.3309829059829,11.69777777777778,0.052991452991452984,1957.21,5
Good,NON_FILLET,FE410,TRAIN,10-20-22-0137-00,good_weld_13_10-20-22_Plane_Plate,150,20.0,30,234,25.74,132.440641025641,11.723877510413015,0.08852175147765426,21.051794871794872,1.4866092509593656,0.07061674598355126,38.28854700854701,16.854444444444443,0.16123931623931623,1559.51,5
Good,NON_FILLET,FE410,TRAIN,09-29-22-0007-00,good_weld_7_09-29-22_butt,170,23.0,30,234,25.74,160.95632478632479,14.916071615657298,0.09267154698927743,24.13636752136752,1.5644184872993956,0.06481582143271733,40.44038461538461,12.417564102564103,0.18064102564102566,1720.0,5
Good,NON_FILLET,FE410,TRAIN,01-02-23-0023-00,3_good_weld_butt,160,22.0,30,235,25.85,140.28314893617022,13.105158420305836,0.0934193345365292,20.942978723404252,1.444350791513987,0.06896587207529807,38.51604255319149,10.099063829787235,0.062212765957446806,1581.15,5
Good,FILLET,FE410,TRAIN,02-09-23-0019-00,good_weld_1_02-09-23_Fe410,170,21.0,25,286,31.46,146.89111888111887,11.729837204709005,0.07985395777536512,22.28695804195804,1.4619430155411277,0.0655963462034089,47.304580419580425,45.38377622377622,0.8361888111888112,2228.85,5
Good,NON_FILLET,FE410,TRAIN,09-26-22-0020-00,good_weld_3_09-26-22_plane_plate,170,23.0,30,232,25.52,168.51922413793108,12.152189131762782,0.07211158960604015,24.129353448275864,1.4721777652067054,0.061011902716850384,44.61487068965518,12.996120689655172,0.16181034482758622,1859.84,5
Good,NON_FILLET,FE410,TRAIN,09-26-22-0039-00,good_weld_4_09-26-22_plane_plate,170,22.0,30,233,25.63,174.41738197424894,19.629933764073556,0.1125457425279536,23.029699570815453,2.1583982716376595,0.09372238074581332,42.367253218884116,12.350472103004291,0.15150214592274674,1768.69,5
Good,NON_FILLET,FE410,TRAIN,12-13-22-0412-00,good_weld_27_12-13-22_butt,160,21.0,30,234,25.74,141.13162393162392,18.182216844177585,0.12883162779297846,18.2957264957265,3.0071460858306707,0.16436330563495674,35.37423076923078,17.739786324786326,0.08209401709401712,1431.8,5
Good,NON_FILLET,FE410,TRAIN,10-21-22-0169-00,good_weld_15_10-21-22_Plane_Plate,155,20.0,30,232,25.52,141.59310344827585,13.108925508570568,0.09258166668660721,20.97801724137931,1.8255375629224508,0.08702145402576766,40.8378448275862,14.692499999999999,0.1971551724137931,1609.67,5
Good,NON_FILLET,FE410,TRAIN,08-11-22-0016-00,good_weld_08_11_22_butt_joint,180,24.0,30,243,26.73,171.57238683127576,13.789460824001981,0.08037109629746267,25.168477366255146,1.6207815386328903,0.06439728216558571,46.73539094650206,14.523950617283951,0.14864197530864198,2160.82,5
Good,FILLET,FE410,TRAIN,02-14-23-0080-00,good_weld_4_02-14-23_Fe410,155,18.0,25,278,30.580000000000002,124.39428057553957,7.700944010329841,0.06190754088290556,19.124172661870507,1.120823188509119,0.05860766937875435,41.19953237410072,26.78611510791367,0.5979136690647483,1920.98,5
Good,NON_FILLET,FE410,TRAIN,11-20-22-0252-00,good_weld_19_11-20-22_plane_plate,140,18.0,30,222,24.42,127.13765765765767,11.431914441237465,0.08991761097266766,18.41027027027027,1.2584932882171878,0.06835821906696607,32.4227927927928,15.800945945945946,0.08954954954954952,1253.61,5
Good,FILLET,FE410,TRAIN,02-13-23-0058-00,good_weld_3_02-13-23_Fe410,150,18.0,25,278,30.580000000000002,121.64104316546762,8.073680955960263,0.06637299998305408,19.044928057553957,1.4902047790871777,0.07824680537431092,38.951043165467624,24.037302158273384,0.516798561151079,1815.57,5
Good,NON_FILLET,FE410,TRAIN,12-31-22-0015-00,10_good_weld_plane_plate,160,22.0,30,235,25.85,145.47302127659577,9.284178609699962,0.06382062136488832,22.93812765957447,1.566677545202565,0.06830014936064877,40.47897872340425,12.309999999999997,0.07940425531914892,1655.74,5
Good,NON_FILLET,FE410,TRAIN,08-11-22-0012-00,good_weld_08_11_22_butt_joint,180,24.0,30,239,26.29,168.17589958159,11.39005167826605,0.06772701502774006,25.180753138075314,0.9492944404142771,0.03769920761340803,35.600041841004185,14.37309623430962,0.14882845188284516,1823.12,5
Good,NON_FILLET,FE410,TRAIN,08-17-22-0001-00,good_weld_08_17_22_plane_plate,180,24.0,30,241,26.51,178.7948962655602,11.674010882869736,0.0652927523475311,24.80908713692946,0.9521541348658762,0.038379249087668016,60.95510373443984,14.587261410788384,0.06560165975103735,2446.89,5
Good,NON_FILLET,FE410,TRAIN,10-20-22-0115-00,good_weld_12_10-20-22_Plane_Plate,150,22.0,30,232,25.52,132.8114224137931,14.027281154332757,0.10561803269171188,23.333232758620692,2.1465964960880433,0.09199738922995837,37.56603448275862,16.09206896551724,0.17693965517241378,1516.07,5
Good,FILLET,FE410,TRAIN,04-01-23-0031-00,4_good_weld_6_02-17-23_Fe410,165,19.0,25,236,25.96,174.12360169491524,10.532749421535108,0.06049007325261803,19.659957627118644,1.9856721886429516,0.10100083765714458,0.4019067796610169,17.044449152542374,0.06266949152542373,12.79,5
Good,NON_FILLET,FE410,TRAIN,12-13-22-0399-00,good_weld_26_12-13-22_butt,155,19.0,30,236,25.96,142.96855932203388,12.088237101144536,0.08455171653451454,19.74741525423729,2.346885236209161,0.11884518586327796,36.83847457627118,16.99987288135593,0.08114406779661018,1461.15,5
Good,NON_FILLET,FE410,TRAIN,12-13-22-0424-00,good_weld_28_12-13-22_butt,160,22.0,30,236,25.96,145.64466101694916,13.087116626160599,0.08985648038713624,17.907881355932204,1.5402181949293239,0.08600784002955815,35.87915254237288,17.145,0.06826271186440677,1447.05,5
Good,NON_FILLET,FE410,TRAIN,12-13-22-0294-00,good_weld_21_12-13-22_butt,150,21.0,30,235,25.85,136.25123404255316,9.57191836155134,0.07025197554219506,21.966425531914897,1.4917448016304566,0.0679102205073424,33.48723404255319,12.237744680851064,0.0833191489361702,1354.43,5
Good,NON_FILLET,FE410,TRAIN,10-20-22-0095-00,good_weld_11_10-20-22_Plane_Plate,150,21.0,30,234,25.74,137.5483760683761,10.596125533490293,0.07703562801950418,21.94470085470085,1.7451805237116915,0.07952628451245669,35.275,15.885598290598292,0.19119658119658117,1370.49,5
Good,NON_FILLET,FE410,TRAIN,12-13-22-0339-00,good_weld_23_12-13-22_butt,150,20.0,30,236,25.96,137.54533898305084,12.722111472162686,0.0924939482953354,20.776483050847457,1.5745475282951733,0.07578508472496016,26.153432203389833,13.292161016949152,0.09669491525423732,595.74,5
Good,NON_FILLET,FE410,TRAIN,10-20-22-0112-00,good_weld_12_10-20-22_Plane_Plate,150,22.0,30,233,25.63,134.5412017167382,15.780149804738771,0.11728860455670787,23.13721030042918,2.323368065285824,0.10041694893712952,29.49227467811159,16.86145922746781,0.19287553648068673,1270.16,5
Good,NON_FILLET,FE410,TRAIN,09-26-22-0058-00,good_weld_5_09-26-22_plane_plate,160,23.0,30,234,25.74,169.1210683760684,12.500810588808985,0.0739163411681588,23.839358974358973,1.0021950240808952,0.042039512268716266,40.15888888888888,12.410897435897436,0.14055555555555554,1685.25,5
Good,NON_FILLET,FE410,TRAIN,12-31-22-0001-00,8_good_weld_plane_plate,170,24.0,30,234,25.74,144.9911111111111,13.543758696111748,0.09341095872927516,23.14730769230769,1.2959332293610015,0.055986348243500725,56.08512820512821,12.705598290598289,0.07961538461538463,1985.57,5
Good,NON_FILLET,FE410,TRAIN,10-20-22-0104-00,good_weld_12_10-20-22_Plane_Plate,150,22.0,30,233,25.63,134.02502145922745,12.481087041118887,0.09312505161520032,23.183862660944207,1.8855548021977946,0.08133048533686413,28.047768240343345,18.382832618025756,0.18085836909871245,1235.25,5
Good,NON_FILLET,FE410,TRAIN,12-13-22-0383-00,good_weld_26_12-13-22_butt,155,19.0,30,235,25.85,147.9005531914894,9.807152898944203,0.06630910221307092,19.52659574468085,1.5096496970072637,0.07731248788814099,35.101957446808505,17.303531914893618,0.06523404255319148,1425.41,5
Good,FILLET,FE410,TRAIN,02-17-23-0114-00,good_weld_6_02-17-23_Fe410,165,19.0,25,281,30.91,133.68071174377224,10.194019265104705,0.07625647060171052,20.366868327402134,1.4060774263990508,0.06903748793363956,45.85209964412811,34.222099644128114,0.5598220640569396,2170.49,5
Good,FILLET,FE410,TRAIN,04-01-23-0003-00,1_good_weld_1_02-09-23_Fe410,170,21.0,25,237,26.07,187.25350210970464,13.54581115959446,0.07233942760471572,20.74763713080169,1.412135173814439,0.0680624576626126,0.34168776371308024,21.366118143459918,0.1308016877637131,9.34,5
Good,NON_FILLET,FE410,TRAIN,12-13-22-0456-00,good_weld_29_12-13-22_butt,165,21.0,30,236,25.96,155.971906779661,12.348880497446283,0.07917374835258857,19.6325,1.174672838110997,0.059833074652285594,39.12,14.038093220338984,0.00673728813559322,1591.31,5
Good,NON_FILLET,FE410,TRAIN,09-29-22-0015-00,good_weld_7_09-29-22_butt,170,23.0,30,233,25.63,158.8009442060086,12.228899454294853,0.07700772508273375,24.31364806866953,1.6927545893449558,0.06962157980423483,41.113476394849776,10.723175965665236,0.10077253218884118,1695.57,5
Good,NON_FILLET,FE410,TRAIN,09-30-22-0075-00,good_weld_10_09-29-22_butt,160,22.0,30,233,25.63,144.04725321888412,11.485130912525342,0.0797316898162115,23.207296137339057,1.678945682829015,0.07234559652676206,36.469527896995714,12.935150214592275,0.1309442060085837,1565.74,5
Good,NON_FILLET,FE410,TRAIN,12-13-22-0400-00,good_weld_26_12-13-22_butt,155,19.0,30,235,25.85,140.14468085106384,12.61830373335142,0.09003769288083996,19.91293617021277,2.220579998580637,0.11151444365609646,36.53570212765957,17.092680851063832,0.08314893617021278,1456.89,5
Good,NON_FILLET,FE410,TRAIN,11-20-22-0234-00,good_weld_18_11-18-22_plane_plate,160,22.0,30,221,24.31,146.8806334841629,10.25691449956658,0.0698316330496526,22.905610859728508,1.5625166799603316,0.06821545557239295,38.4427149321267,15.252126696832578,0.08054298642533937,1477.21,5
Good,NON_FILLET,FE410,TRAIN,11-20-22-0229-00,good_weld_18_11-18-22_plane_plate,160,22.0,30,221,24.31,149.85579185520362,13.287427445525909,0.0886680940458059,22.909728506787328,1.402160319763768,0.0612037073834532,37.578009049773755,15.069276018099547,0.08194570135746608,1462.13,5
Good,NON_FILLET,FE410,TRAIN,11-20-22-0242-00,good_weld_19_11-20-22_plane_plate,140,18.0,30,223,24.53,130.66775784753364,14.50992671685441,0.11104443020890395,18.350941704035876,1.8300530468387877,0.099725293467436,32.09565022421525,16.261165919282515,0.06946188340807172,1254.59,5
Good,NON_FILLET,FE410,TRAIN,12-13-22-0411-00,good_weld_27_12-13-22_butt,160,21.0,30,234,25.74,141.8632905982906,10.612400141578512,0.07480723234898928,18.307435897435894,1.6342446661746934,0.08926671519322828,35.189188034188035,17.689957264957265,0.08623931623931624,1436.56,5
Good,FILLET,FE410,TRAIN,02-17-23-0120-00,good_weld_6_02-17-23_Fe410,165,19.0,25,280,30.8,133.51803571428573,11.911844805293033,0.08921524902285938,20.36192857142857,1.4526699662077296,0.07134245467524553,46.57375,38.452357142857146,0.6243928571428572,2173.94,5
Good,NON_FILLET,FE410,TRAIN,11-20-22-0265-00,good_weld_20_11-20-22_plane_plate,140,19.0,30,220,24.2,124.05177272727272,8.412376620476062,0.06781343333940608,19.996636363636366,1.815845414775483,0.09080754291644645,31.769454545454543,15.823772727272727,0.05172727272727274,1237.38,5
Good,FILLET,FE410,TRAIN,04-01-23-0028-00,3_good_weld_4_02-14-23_Fe410,155,18.0,25,236,25.96,161.1347881355932,9.087778533741165,0.05639861285629952,18.35580508474576,1.8764998506543906,0.10222923167852876,1.2563135593220336,16.834364406779663,0.07622881355932204,23.28,5
Good,FILLET,FE410,TRAIN,04-01-23-0021-00,2_good_weld_2_02-09-23_Fe410,165,21.0,25,236,25.96,175.22288135593223,10.472548479833332,0.059767014437802364,17.595254237288138,1.8275616644086217,0.10386673814213064,0.2482627118644068,20.97449152542373,0.12292372881355931,5.25,5
Good,NON_FILLET,FE410,TRAIN,12-13-22-0343-00,good_weld_24_12-13-22_butt,150,19.0,30,234,25.74,140.398547008547,12.043296410771216,0.08577935218972073,19.7015811965812,1.952819371491041,0.09911993113679182,33.66363247863248,14.397094017094018,0.09957264957264957,1356.23,5
Good,NON_FILLET,FE410,TRAIN,09-30-22-0052-00,good_weld_9_09-29-22_butt,160,23.0,30,232,25.52,145.2480603448276,15.329797318681045,0.10554218267897822,24.996293103448274,3.2533414138815657,0.13015295509688046,38.181293103448276,11.60198275862069,0.18258620689655175,1552.46,5
Good,NON_FILLET,FE410,TRAIN,10-20-22-0125-00,good_weld_13_10-20-22_Plane_Plate,150,20.0,30,233,25.63,140.50862660944208,10.277164584591008,0.07314258798612717,20.841201716738198,1.6109673463579337,0.07729723881824517,38.084120171673824,17.22909871244635,0.2004291845493562,1545.08,5
Good,NON_FILLET,FE410,TRAIN,12-13-22-0370-00,good_weld_25_12-13-22_butt,155,20.0,30,235,25.85,142.39208510638298,7.968778412933525,0.05596363314000176,20.79136170212766,1.0477737168753893,0.05039466543300849,36.463957446808514,17.419829787234043,0.06923404255319149,1444.92,5
Good,NON_FILLET,FE410,TRAIN,11-18-22-0220-00,good_weld_17_11-18-22_plane_plate,160,21.0,30,219,24.09,117.12086757990868,18.468396305253172,0.15768664190138995,22.48132420091324,1.701664209673878,0.07569234776680783,29.006849315068493,12.735753424657535,0.057488584474885855,1175.08,5
Good,NON_FILLET,FE410,TRAIN,11-20-22-0244-00,good_weld_19_11-20-22_plane_plate,140,18.0,30,221,24.31,133.56180995475114,13.694684781134166,0.10253443544808005,18.08524886877828,1.7018136198989926,0.09409954113691751,31.258914027149327,16.161357466063347,0.07171945701357464,1239.51,5
Good,NON_FILLET,FE410,TRAIN,10-20-22-0098-00,good_weld_11_10-20-22_Plane_Plate,150,21.0,30,233,25.63,133.28815450643776,10.918781254310078,0.08191861680988842,22.004935622317596,1.3700749162035128,0.06226216425800269,33.852961373390556,15.420214592274677,0.1780257510729614,1345.74,5
Good,NON_FILLET,FE410,TRAIN,12-13-22-0434-00,good_weld_28_12-13-22_butt,160,22.0,30,235,25.85,143.6303829787234,12.58391298809781,0.08761316879564347,18.087361702127662,1.5549630553988125,0.0859695892085742,34.86178723404255,17.28923404255319,0.07829787234042553,1435.08,5
Good,FILLET,FE410,TRAIN,04-01-23-0005-00,1_good_weld_1_02-09-23_Fe410,170,21.0,25,237,26.07,184.60097046413506,10.415666507716699,0.0564225988711164,20.88721518987342,1.751053148030041,0.0838337294901328,0.30928270042194084,21.16113924050633,0.12126582278481013,9.67,5
Good,FILLET,FE410,TRAIN,02-09-23-0035-00,good_weld_2_02-09-23_Fe410,165,21.0,25,284,31.24,136.65602112676055,17.078936152007763,0.12497756052889568,23.5012323943662,3.584335506060637,0.15251691681155782,45.28661971830986,48.12457746478873,0.8599295774647887,2162.62,5
Good,FILLET,FE410,TRAIN,02-13-23-0056-00,good_weld_3_02-13-23_Fe410,150,18.0,25,277,30.47,118.46722021660649,8.699452373145869,0.07343341354038455,19.04797833935018,1.4122787987243233,0.07414323838277227,39.1986642599278,24.804440433213,0.5526714801444043,1822.13,5
Good,NON_FILLET,FE410,TRAIN,09-26-22-0009-00,good_weld_3_09-26-22_plane_plate,170,23.0,30,235,25.85,171.17557446808507,13.0683029125717,0.07634443730176134,24.015404255319147,1.1629626854177748,0.0484256968174996,42.5775744680851,12.818553191489363,0.17676595744680854,1758.85,5
Good,NON_FILLET,FE410,TRAIN,11-20-22-0269-00,good_weld_20_11-20-22_plane_plate,140,19.0,30,222,24.42,125.88454954954956,16.408538350250804,0.13034592735141196,20.05626126126126,3.2444706857947114,0.16176846938374392,32.55815315315315,15.753648648648651,0.08860360360360363,1260.66,5
Good,NON_FILLET,FE410,TRAIN,10-21-22-0177-00,good_weld_15_10-21-22_Plane_Plate,155,20.0,30,233,25.63,142.59454935622318,11.537738934964235,0.08091290296195812,20.991158798283266,1.957869605662711,0.09327115403570921,41.24321888412016,14.956309012875534,0.19055793991416312,1665.41,5
Good,NON_FILLET,FE410,TRAIN,09-30-22-0062-00,good_weld_10_09-29-22_butt,160,22.0,30,233,25.63,146.57206008583688,10.776152552799246,0.07352119187305149,23.39424892703863,2.128741020960503,0.09099420236142501,36.363948497854075,13.417467811158799,0.07502145922746781,1549.67,5
Good,NON_FILLET,FE410,TRAIN,09-26-22-0027-00,good_weld_4_09-26-22_plane_plate,170,22.0,30,235,25.85,178.78714893617018,11.367184210675598,0.06357942546941034,22.95463829787234,1.5844053648184437,0.06902332087564637,41.963361702127656,13.410808510638297,0.12812765957446812,1835.9,5
Good,NON_FILLET,FE410,TRAIN,08-17-22-0011-00,good_weld_08_17_22_plane_plate,180,24.0,30,242,26.62,178.85508264462808,16.651511095914806,0.09310057533562038,24.978181818181817,2.0064464572701945,0.080327962694614,51.2749173553719,13.532561983471075,0.021487603305785117,2197.87,5
Good,NON_FILLET,FE410,TRAIN,12-13-22-0352-00,good_weld_24_12-13-22_butt,150,19.0,30,234,25.74,142.09448717948717,13.268119360587157,0.09337532809297157,19.686752136752137,1.772021143781386,0.09001084239148291,34.623376068376075,14.638076923076921,0.09923076923076926,1365.9,5
Good,NON_FILLET,FE410,TRAIN,09-29-22-0008-00,good_weld_7_09-29-22_butt,170,23.0,30,234,25.74,160.10235042735044,18.839347624461425,0.11767064989473809,24.367777777777775,2.040072628140416,0.08372009326188384,39.498931623931625,12.173290598290599,0.14850427350427348,1674.92,5
Good,NON_FILLET,FE410,TRAIN,12-13-22-0413-00,good_weld_27_12-13-22_butt,160,21.0,30,235,25.85,142.6035744680851,11.715642913556977,0.08215532434763026,18.08395744680851,1.9693065936313594,0.10889798869654531,37.085191489361705,17.580042553191486,0.08778723404255319,1462.3,5
Good,NON_FILLET,FE410,TRAIN,08-11-22-0006-00,good_weld_08_11_22_butt_joint,180,24.0,30,241,26.51,172.49016597510374,12.880352058038017,0.07467296460191879,25.05572614107884,1.1569008491175017,0.04617311199058661,50.20858921161826,14.874730290456434,0.201701244813278,2459.67,5
Good,FILLET,FE410,TRAIN,02-14-23-0074-00,good_weld_4_02-14-23_Fe410,155,18.0,25,278,30.580000000000002,124.47741007194244,7.087998942446961,0.056942050275229944,19.18359712230216,1.6448043159675936,0.08574014067754807,41.13262589928057,23.593165467625898,0.5932374100719425,1931.31,5
Good,FILLET,FE410,TRAIN,02-13-23-0047-00,good_weld_3_02-13-23_Fe410,150,18.0,25,277,30.47,115.46606498194946,11.909738770244804,0.1031449263652193,19.23924187725632,1.6273310379960952,0.08458394818144292,41.74346570397112,24.457689530685915,0.5442960288808665,1845.74,5
Good,FILLET,FE410,TRAIN,04-01-23-0026-00,3_good_weld_4_02-14-23_Fe410,155,18.0,25,237,26.07,162.2996624472574,13.217731345411497,0.08144028857550378,18.399957805907174,1.911016567234835,0.10385983421230002,0.15059071729957804,17.559789029535864,0.04113924050632914,4.43,5
Good,NON_FILLET,FE410,TRAIN,10-21-22-0158-00,good_weld_14_10-21-22_Plane_Plate,150,19.0,30,233,25.63,136.27321888412015,10.242248600989406,0.07515965855109723,19.79596566523605,1.0956367376484817,0.05534646584948081,38.65673819742489,15.610300429184548,0.24008583690987123,1571.15,5
Good,NON_FILLET,FE410,TRAIN,12-13-22-0325-00,good_weld_23_12-13-22_butt,150,20.0,30,235,25.85,137.94140425531916,12.39275581691129,0.08984072537041331,20.951191489361705,1.9103340943573224,0.09118021260639636,33.77744680851064,13.756638297872342,0.09404255319148937,1351.8,5
Good,NON_FILLET,FE410,TRAIN,11-18-22-0223-00,good_weld_18_11-18-22_plane_plate,160,22.0,30,218,23.98,140.17018348623853,14.484439925871406,0.1033346719367992,21.232293577981654,2.3035435067756667,0.10849244799273551,35.44967889908257,15.797431192660552,0.04522935779816515,1384.92,5
Good,NON_FILLET,FE410,TRAIN,11-18-22-0204-00,good_weld_17_11-18-22_plane_plate,160,21.0,30,221,24.31,148.4165610859729,12.55986439316367,0.08462576077266841,21.898190045248867,1.3362152725619194,0.061019439040434796,36.40524886877828,11.21447963800905,0.07298642533936653,1440.82,5
Good,NON_FILLET,FE410,TRAIN,11-18-22-0221-00,good_weld_18_11-18-22_plane_plate,160,22.0,30,220,24.2,118.38463636363637,16.551977005467933,0.13981524557482294,23.357,1.180979432543736,0.050562119816060964,28.469727272727273,15.500499999999999,0.03781818181818182,1157.05,5
Good,NON_FILLET,FE410,TRAIN,09-29-22-0031-00,good_weld_8_09-29-22_butt,170,22.0,30,234,25.74,161.04042735042736,16.26175147977543,0.10097931151405551,23.303931623931625,2.1511340286087597,0.09230777292530694,40.06192307692309,11.804829059829059,0.05923076923076926,1642.3,5
Good,NON_FILLET,FE410,TRAIN,12-13-22-0410-00,good_weld_27_12-13-22_butt,160,21.0,30,235,25.85,148.4703404255319,12.353035090696993,0.08320203924428186,17.885659574468082,1.2812860339164007,0.07163761719726827,36.170978723404254,17.314085106382976,0.08919148936170215,1444.59,5
Good,NON_FILLET,FE410,TRAIN,09-29-22-0001-00,good_weld_7_09-29-22_butt,170,23.0,30,233,25.63,161.03356223175962,10.538955925384075,0.06544571069114401,24.327167381974252,1.5530183771034822,0.06383884949360052,38.298240343347636,12.475150214592276,0.18188841201716743,1650.49,5
Good,NON_FILLET,FE410,TRAIN,11-20-22-0276-00,good_weld_20_11-20-22_plane_plate,140,19.0,30,218,23.98,131.1658256880734,8.452486750324203,0.06444122701918666,19.602385321100922,1.3086369586532094,0.06675906718579455,32.21311926605505,15.694449541284401,0.06646788990825687,1257.21,5
Good,FILLET,FE410,TRAIN,02-17-23-0097-00,good_weld_5_02-16-23_Fe410,160,19.0,25,280,30.8,128.86214285714286,12.54330227455453,0.09733892356935342,20.268285714285717,1.3975315888131727,0.06895164240891617,43.59764285714286,20.933749999999996,0.5340357142857142,2035.41,5
Good,NON_FILLET,FE410,TRAIN,12-13-22-0375-00,good_weld_25_12-13-22_butt,155,20.0,30,235,25.85,150.15136170212764,10.864439555531245,0.07235658359918354,20.69931914893617,1.57137765657687,0.07591446101538224,36.13017021276596,17.05,0.07991489361702128,1447.21,5
Good,FILLET,FE410,TRAIN,04-01-23-0015-00,2_good_weld_2_02-09-23_Fe410,165,21.0,25,238,26.18,177.23336134453785,14.999820436467338,0.08463316568999675,17.47042016806723,1.7223337591733365,0.0985857090215524,0.25777310924369745,20.914705882352944,0.1234453781512605,12.3,5
Good,FILLET,FE410,TRAIN,02-17-23-0112-00,good_weld_6_02-17-23_Fe410,165,19.0,25,279,30.69,132.392688172043,10.72022577138485,0.08097294434760643,20.583799283154125,2.009227072083623,0.09761206104103355,45.38430107526882,33.37182795698924,0.6480286738351254,2159.18,5
Good,NON_FILLET,FE410,TRAIN,12-13-22-0436-00,good_weld_28_12-13-22_butt,160,22.0,30,236,25.96,141.25491525423726,13.374075891448888,0.09468042841112888,18.25423728813559,1.9709604125172226,0.10797276168850153,35.96686440677966,17.262796610169488,0.07533898305084745,1456.23,5
Good,NON_FILLET,FE410,TRAIN,09-26-22-0033-00,good_weld_4_09-26-22_plane_plate,170,22.0,30,234,25.74,174.04576923076925,13.903980026040847,0.07988691760502034,23.083119658119656,1.9651707901725797,0.08513454070673314,43.37594017094017,12.943931623931624,0.1481196581196581,1865.57,5
Good,FILLET,FE410,TRAIN,02-13-23-0046-00,good_weld_3_02-13-23_Fe410,150,18.0,25,277,30.47,119.60783393501804,9.89096753454504,0.08269498083142883,19.059819494584836,0.8707944294230622,0.045687443664955335,37.86256317689531,25.006137184115524,0.5691696750902528,1795.74,5
Good,NON_FILLET,FE410,TRAIN,12-31-22-0017-00,10_good_weld_plane_plate,160,22.0,30,235,25.85,146.78,13.845028574882619,0.09432503457475555,22.805191489361704,1.178237613315554,0.051665324269045715,40.05314893617021,11.84472340425532,0.07672340425531915,1653.44,5
Good,FILLET,FE410,TRAIN,04-01-23-0029-00,3_good_weld_4_02-14-23_Fe410,155,18.0,25,237,26.07,160.06818565400846,8.431716032547712,0.052675776876568624,18.545400843881858,1.6460081230618895,0.0887555969762125,0.11995780590717302,16.720337552742613,0.06540084388185655,3.61,5
Good,NON_FILLET,FE410,TRAIN,09-30-22-0074-00,good_weld_10_09-29-22_butt,160,22.0,30,232,25.52,142.7539224137931,19.246067314100543,0.13481988437636763,23.58788793103448,2.604258803982835,0.11040661256306986,30.114267241379313,12.896379310344829,0.10693965517241379,1387.21,5
Good,NON_FILLET,FE410,TRAIN,12-13-22-0345-00,good_weld_24_12-13-22_butt,150,19.0,30,234,25.74,137.9025641025641,8.57837000972622,0.062206022531576095,19.596068376068374,1.6116003600851345,0.08224100514230169,33.63482905982906,14.247008547008548,0.06901709401709401,1360.82,5
Good,FILLET,FE410,TRAIN,02-17-23-0123-00,good_weld_7_02-17-23_Fe410,165,20.0,25,280,30.8,131.33835714285715,12.99368876912869,0.09893293209839235,21.813035714285714,2.4428289608675535,0.11198940820821675,45.61132142857142,36.564571428571426,0.6147142857142858,2160.66,5
Good,NON_FILLET,FE410,TRAIN,09-30-22-0051-00,good_weld_9_09-29-22_butt,160,23.0,30,232,25.52,146.85568965517243,11.901487827550376,0.0810420614652106,24.060862068965516,1.7250693286604102,0.0716960732211445,38.495387931034486,11.328836206896552,0.15754310344827582,1567.05,5
Good,NON_FILLET,FE410,TRAIN,11-20-22-0273-00,good_weld_20_11-20-22_plane_plate,140,19.0,30,221,24.31,123.66221719457015,9.895439678222457,0.08001991151956277,19.90402714932127,1.797239949373261,0.09029529229890279,32.76796380090497,15.800859728506786,0.0816289592760181,1259.67,5
Good,FILLET,FE410,TRAIN,02-09-23-0014-00,good_weld_1_02-09-23_Fe410,170,21.0,25,282,31.02,145.20769503546103,10.58730667543742,0.07291147120579185,22.18258865248227,0.7123296706781396,0.0321121074657997,46.775602836879436,41.13258865248227,0.9204609929078016,2215.74,5
Good,NON_FILLET,FE410,TRAIN,10-20-22-0105-00,good_weld_12_10-20-22_Plane_Plate,150,22.0,30,233,25.63,134.61862660944206,8.988482179921794,0.06676997386104182,23.127038626609444,1.5633359235009119,0.06759775640717672,37.66931330472104,18.384978540772533,0.18077253218884123,1536.39,5
Good,NON_FILLET,FE410,TRAIN,09-30-22-0072-00,good_weld_10_09-29-22_butt,160,22.0,30,233,25.63,144.0721459227468,13.006858556665307,0.09028017507034107,23.31412017167382,1.7508237527183392,0.07509714026633328,33.56622317596567,12.727467811158798,0.1375107296137339,1590.98,5
Good,NON_FILLET,FE410,TRAIN,10-20-22-0089-00,good_weld_11_10-20-22_Plane_Plate,150,21.0,30,235,25.85,134.7272340425532,10.050539871991669,0.0745991702673658,22.03191489361702,1.333551966526541,0.060528191624092155,27.450170212765954,14.930297872340425,0.19680851063829788,1138.53,5
Good,NON_FILLET,FE410,TRAIN,12-13-22-0364-00,good_weld_25_12-13-22_butt,155,20.0,30,236,25.96,149.05754237288136,13.62594417959471,0.09141398658987775,20.720338983050848,1.5649590748253164,0.07552767723083327,35.83953389830509,17.301016949152544,0.09741525423728815,1435.57,5
Good,FILLET,FE410,TRAIN,02-13-23-0057-00,good_weld_3_02-13-23_Fe410,150,18.0,25,279,30.69,121.08286738351255,9.785819630938231,0.08081919302375833,18.985340501792113,1.5409741180702343,0.08116652518951528,38.03433691756273,25.48498207885305,0.5555197132616487,1794.92,5
Good,NON_FILLET,FE410,TRAIN,09-30-22-0069-00,good_weld_10_09-29-22_butt,160,22.0,30,233,25.63,140.98128755364806,10.992740553964879,0.07797304695335383,23.08982832618026,1.2656186185587048,0.05481282063598935,39.15665236051502,13.125708154506437,0.14785407725321892,1610.82,5
Good,NON_FILLET,FE410,TRAIN,09-26-22-0001-00,good_weld_3_09-26-22_plane_plate,170,23.0,30,234,25.74,173.87893162393163,12.888687363102672,0.07412449134998453,24.09166666666666,0.9467107049137471,0.039296189757748075,43.201410256410256,13.082948717948717,0.18858974358974356,1800.82,5
Good,NON_FILLET,FE410,TRAIN,10-21-22-0167-00,good_weld_15_10-21-22_Plane_Plate,155,20.0,30,232,25.52,140.6980603448276,8.515251462925931,0.060521455960774885,20.91551724137931,1.0729155527119698,0.05129758639625279,41.321379310344824,15.133793103448276,0.20538793103448277,1624.92,5
Good,NON_FILLET,FE410,TRAIN,12-13-22-0395-00,good_weld_26_12-13-22_butt,155,19.0,30,235,25.85,142.9568510638298,12.448609483633657,0.08707948860789744,19.666340425531917,1.953039766123477,0.09930875413851446,34.78540425531915,17.13676595744681,0.08293617021276595,1428.85,5
Good,NON_FILLET,FE410,TRAIN,09-26-22-0060-00,good_weld_5_09-26-22_plane_plate,160,23.0,30,235,25.85,168.93506382978725,14.014927889048327,0.08296044392044775,23.86612765957447,1.6931419942501034,0.07094330586013013,40.200978723404255,12.396851063829786,0.15153191489361703,1686.39,5
Good,NON_FILLET,FE410,TRAIN,11-18-22-0201-00,good_weld_17_11-18-22_plane_plate,160,21.0,30,221,24.31,145.0409954751131,17.50464654949384,0.12068757865425282,22.031493212669684,2.3383197223257044,0.10613532636004006,37.19628959276018,11.36968325791855,0.06755656108597285,1463.77,5
Good,NON_FILLET,FE410,TRAIN,12-13-22-0318-00,good_weld_22_12-13-22_butt,150,22.0,30,236,25.96,139.30156779661016,13.41799574720382,0.09632336490853437,22.854449152542372,1.253009701597378,0.05482563562281224,34.01720338983051,14.54851694915254,0.10042372881355933,1351.64,5
Good,NON_FILLET,FE410,TRAIN,10-20-22-0117-00,good_weld_12_10-20-22_Plane_Plate,150,22.0,30,231,25.41,135.13108225108223,13.998670966332487,0.10359327205211054,23.358268398268397,2.5575828494883575,0.1094936836019042,36.94974025974027,16.000692640692645,0.18831168831168832,1506.39,5
Good,FILLET,FE410,TRAIN,04-01-23-0019-00,2_good_weld_2_02-09-23_Fe410,165,21.0,25,238,26.18,176.31789915966388,12.157164155080979,0.06895025526632502,17.54231092436975,1.467703836851004,0.08366650455454373,0.28626050420168064,20.65878151260504,0.14474789915966385,8.85,5
Good,FILLET,FE410,TRAIN,02-16-23-0085-00,good_weld_5_02-16-23_Fe410,160,19.0,25,280,30.8,129.34185714285715,11.355128857805541,0.08779160210498511,20.269178571428572,1.5984527813366356,0.07886125112094153,43.18092857142857,4.290464285714285,0.08150000000000002,2041.31,5
Good,NON_FILLET,FE410,TRAIN,09-29-22-0020-00,good_weld_7_09-29-22_butt,170,23.0,30,232,25.52,160.37336206896552,11.2141371000466,0.06992518555060392,22.995775862068967,1.1260390302279293,0.04896721193414075,31.91883620689655,11.592844827586207,0.08422413793103449,1668.03,5
Good,NON_FILLET,FE410,TRAIN,12-13-22-0388-00,good_weld_26_12-13-22_butt,155,19.0,30,235,25.85,140.09472340425532,13.813759097892971,0.0986029934762938,19.873574468085103,2.20298747959283,0.1108500880468483,36.624,17.07336170212766,0.07765957446808511,1459.51,5
Good,NON_FILLET,FE410,TRAIN,12-13-22-0320-00,good_weld_22_12-13-22_butt,150,22.0,30,235,25.85,136.7728510638298,11.233265880834393,0.08213081611928964,22.997617021276596,1.4707421022507547,0.06395193471089093,33.8024255319149,13.802255319148935,0.0837872340425532,1355.57,5
Good,NON_FILLET,FE410,TRAIN,12-13-22-0332-00,good_weld_23_12-13-22_butt,150,20.0,30,235,25.85,142.07851063829787,7.46803375154415,0.052562725481802096,20.722340425531918,1.4407248483813304,0.06952519931610711,33.789914893617016,13.576340425531917,0.08493617021276595,1351.64,5
Good,NON_FILLET,FE410,TRAIN,09-26-22-0048-00,good_weld_5_09-26-22_plane_plate,160,23.0,30,232,25.52,164.53935344827588,11.644064055074988,0.07076765412680064,23.889310344827585,1.1058014853101645,0.04628854786298124,40.61025862068965,12.780129310344826,0.13202586206896552,1676.23,5
Good,NON_FILLET,FE410,TRAIN,12-13-22-0442-00,good_weld_29_12-13-22_butt,165,21.0,30,234,25.74,153.51008547008547,11.29236648206193,0.07356107220891668,19.520555555555553,1.7795066440005116,0.0911606556963008,39.01803418803419,16.54034188034188,0.05850427350427351,1593.44,5
Good,NON_FILLET,FE410,TRAIN,12-13-22-0319-00,good_weld_22_12-13-22_butt,150,22.0,30,234,25.74,137.2117094017094,13.32770107518641,0.09713238857893254,22.977222222222224,1.2985166420645695,0.05651321249827668,33.59252136752137,13.870384615384616,0.1020940170940171,1350.0,5
Good,NON_FILLET,FE410,TRAIN,12-31-22-0005-00,8_good_weld_plane_plate,170,24.0,30,235,25.85,147.67697872340426,14.28534643906688,0.09673373983241504,23.06651063829787,1.1075443282275013,0.048015252310794655,43.88570212765957,11.703659574468084,0.09582978723404255,1816.07,5
Good,NON_FILLET,FE410,TRAIN,08-11-22-0014-00,good_weld_08_11_22_butt_joint,180,24.0,30,238,26.18,168.93794117647056,16.972390994816063,0.10046524112121685,25.376260504201678,2.07853564553065,0.0819086659827793,47.1468487394958,14.67752100840336,0.14205882352941177,2310.82,5
Good,FILLET,FE410,TRAIN,02-14-23-0078-00,good_weld_4_02-14-23_Fe410,155,18.0,25,280,30.8,125.26192857142856,7.786603365152604,0.06216256969660515,19.097821428571425,1.665166605667065,0.08719144285095688,41.050892857142856,26.03117857142857,0.6118214285714285,1917.71,5
Good,FILLET,FE410,TRAIN,02-14-23-0063-00,good_weld_4_02-14-23_Fe410,155,18.0,25,277,30.47,125.65180505415164,9.112929558367686,0.0725252578300831,19.130649819494582,0.977965358727672,0.05112034185744711,41.02501805054152,19.387292418772564,0.5515884476534296,1907.54,5
Good,NON_FILLET,FE410,TRAIN,12-13-22-0404-00,good_weld_27_12-13-22_butt,160,21.0,30,235,25.85,147.9875744680851,11.41854821056303,0.07715883074376319,17.854042553191483,1.1338744175448547,0.06350799345116213,35.61804255319148,17.57987234042553,0.07480851063829787,1432.46,5
Good,NON_FILLET,FE410,TRAIN,11-18-22-0224-00,good_weld_18_11-18-22_plane_plate,160,22.0,30,219,24.09,128.2338812785388,14.274072537057531,0.1113128012249165,21.38068493150685,1.567545263324177,0.07331595168002418,32.54575342465753,15.02406392694064,0.07232876712328767,1266.72,5
Good,NON_FILLET,FE410,TRAIN,12-13-22-0347-00,good_weld_24_12-13-22_butt,150,19.0,30,236,25.96,136.07110169491526,11.168103691213618,0.08207549988280098,19.666610169491523,1.516848199442337,0.07712809611670636,34.847500000000004,13.916779661016948,0.07639830508474577,1377.54,5
Good,NON_FILLET,FE410,TRAIN,09-29-22-0004-00,good_weld_7_09-29-22_butt,170,23.0,30,233,25.63,161.37622317596566,20.697103295196815,0.12825373458287323,24.36884120171674,2.3885838279454807,0.09801794874748535,40.05042918454936,12.348755364806868,0.20450643776824035,1674.75,5
Good,NON_FILLET,FE410,TRAIN,11-20-22-0261-00,good_weld_20_11-20-22_plane_plate,140,19.0,30,220,24.2,127.50836363636365,9.018396877582736,0.07072788498252527,19.836090909090903,1.425162713103696,0.07184695410175511,32.675681818181815,16.94272727272727,0.07722727272727271,1263.12,5
Good,NON_FILLET,FE410,TRAIN,12-13-22-0443-00,good_weld_29_12-13-22_butt,165,21.0,30,234,25.74,153.22376068376067,12.141851873270364,0.07924261758807757,19.532521367521365,1.6766387952555735,0.08583831875609695,40.84132478632479,15.666837606837607,0.06683760683760684,1620.0,5
Good,NON_FILLET,FE410,TRAIN,12-13-22-0336-00,good_weld_23_12-13-22_butt,150,20.0,30,234,25.74,138.39893162393162,11.266068321299908,0.08140285614279848,20.803418803418804,1.3887794761203027,0.06675727144867519,33.177948717948716,13.312008547008547,0.08803418803418804,1333.77,5
Good,NON_FILLET,FE410,TRAIN,12-31-22-0008-00,8_good_weld_plane_plate,170,24.0,30,230,25.3,149.7675652173913,13.599143248848987,0.09080165808337404,23.315347826086956,2.094298688437882,0.08982489577507499,43.464956521739126,11.932391304347828,0.017304347826086953,1803.77,5
Good,NON_FILLET,FE410,TRAIN,08-11-22-0007-00,good_weld_08_11_22_butt_joint,180,24.0,30,241,26.51,168.90892116182573,18.009243728279987,0.10662103342088107,25.434149377593357,2.1698848381715314,0.08531383558213777,43.329875518672196,14.817883817427385,0.1453526970954357,2430.33,5
Good,NON_FILLET,FE410,TRAIN,11-20-22-0270-00,good_weld_20_11-20-22_plane_plate,140,19.0,30,220,24.2,120.12904545454545,12.738710410410423,0.1060418848931128,20.044681818181818,1.6423275021521888,0.08193332860302587,32.01318181818183,15.934818181818182,0.08986363636363634,1255.74,5
Good,NON_FILLET,FE410,TRAIN,12-13-22-0360-00,good_weld_24_12-13-22_butt,150,19.0,30,232,25.52,137.20706896551724,12.220625742422058,0.08906702719153148,19.852327586206897,2.678083199571001,0.1349002119747255,33.53974137931034,14.775215517241381,0.07099137931034484,1341.48,5
Good,NON_FILLET,FE410,TRAIN,12-13-22-0361-00,good_weld_25_12-13-22_butt,155,20.0,30,236,25.96,144.72402542372882,12.086857690623873,0.08351659411929349,20.79864406779661,1.236223084773279,0.05943767683814416,36.234661016949154,18.049576271186435,0.08957627118644068,1445.41,5
Good,FILLET,FE410,TRAIN,02-14-23-0068-00,good_weld_4_02-14-23_Fe410,155,18.0,25,280,30.8,125.82275000000001,5.9568212104856535,0.04734295833214306,19.188428571428574,1.2752169097540555,0.06645759995442482,41.23621428571428,22.204357142857145,0.5121071428571429,1928.85,5
Good,NON_FILLET,FE410,TRAIN,09-26-22-0069-00,good_weld_6_09-26-22_plane_plate,160,22.0,30,233,25.63,165.96291845493562,11.882543160584326,0.07159757897250299,23.12952789699571,1.826019375285125,0.07894754200851226,39.138798283261806,13.414463519313303,0.06557939914163091,1689.34,5
Good,NON_FILLET,FE410,TRAIN,12-13-22-0433-00,good_weld_28_12-13-22_butt,160,22.0,30,235,25.85,141.5677021276596,14.458639619773452,0.10213233246334166,18.133148936170212,1.802777616857631,0.09941889426946847,36.085361702127656,17.242808510638298,0.05110638297872343,1466.39,5
Good,FILLET,FE410,TRAIN,02-14-23-0076-00,good_weld_4_02-14-23_Fe410,155,18.0,25,281,30.91,125.11188612099645,11.47608290880832,0.09172655983868497,19.202277580071176,1.8234484033876526,0.09496000647756982,40.73476868327403,24.187473309608542,0.5827758007117437,1912.95,5
Good,NON_FILLET,FE410,TRAIN,09-26-22-0076-00,good_weld_6_09-26-22_plane_plate,160,22.0,30,234,25.74,168.01970085470086,10.956356823586493,0.06520876282871894,22.880555555555556,1.5627345184041725,0.06829967544318345,40.57059829059829,12.501581196581196,0.12961538461538463,1685.08,5
Good,FILLET,FE410,TRAIN,04-01-23-0011-00,2_good_weld_2_02-09-23_Fe410,165,21.0,25,236,25.96,181.30368644067798,10.927251176175078,0.06027043018648406,17.498050847457627,1.5448455178428935,0.08828672012159293,0.3105932203389831,21.12720338983051,0.13237288135593217,7.7,5
Good,NON_FILLET,FE410,TRAIN,12-13-22-0368-00,good_weld_25_12-13-22_butt,155,20.0,30,236,25.96,143.50063559322032,10.905367837877298,0.07599525808924376,20.80762711864407,1.4264415943423552,0.06855378492746218,35.89050847457627,17.257881355932206,0.06567796610169492,1435.08,5
Good,FILLET,FE410,TRAIN,02-17-23-0102-00,good_weld_6_02-17-23_Fe410,165,19.0,25,280,30.8,137.8695,9.76931398852814,0.07085913844997001,20.23989285714286,0.9102008459000202,0.04497063558213458,45.09039285714286,32.59278571428571,0.5468214285714286,2143.94,5
Good,NON_FILLET,FE410,TRAIN,10-21-22-0146-00,good_weld_14_10-21-22_Plane_Plate,150,19.0,30,231,25.41,134.87238095238095,10.560671295872329,0.07830121498041143,19.847792207792207,1.6171407591473104,0.0814771105126959,38.39969696969696,16.022683982683986,0.22415584415584416,1567.21,5
Good,NON_FILLET,FE410,TRAIN,10-21-22-0165-00,good_weld_15_10-21-22_Plane_Plate,155,20.0,30,232,25.52,143.6617672413793,11.708319677784283,0.08149920401655691,20.719310344827587,0.9737513697597407,0.046997286760697136,41.298146551724145,15.419784482758622,0.19103448275862073,1648.85,5
