Repository: chenzhouuu/welder-hero-video

# WELDER hero video

Neural-Symbolic AI for the Next Generation of Smart Manufacturing — a 106 s, 1920×1080,
30 fps, silent hero video built with Remotion + React + TypeScript from WELDER project data.

## Layout

```
video/
├── docs/
│   ├── video-data-inventory.md   what data exists, what was measured, what is intended
│   ├── storyboard.md             per-scene research message, evidence, provenance, transition
│   ├── review.md                 four-role critique and the fixes it produced
│   ├── process_stats.csv         per-weld arc-on statistics (Good / Undercut / …)
│   ├── ts_03-15-23-0080-05.json  deterministic TS-analyzer output for the hero weld

File: docs/process_stats.csv (part 4 of 13)
cat,joint,steel,split,part,top,nomI,nomV,nomSpeed,n_on,dur_s,I_mean,I_std,I_cv,V_mean,V_std,V_cv,feed_mean,gas_mean,press_mean,wire,n_img
Good,NON_FILLET,FE410,TRAIN,10-20-22-0138-00,good_weld_13_10-20-22_Plane_Plate,150,20.0,30,233,25.63,132.17695278969958,11.485712326940996,0.08689648296867127,21.230987124463518,2.074016045229156,0.09768815896644578,37.22841201716738,16.644034334763948,0.17133047210300423,1510.98,5
Good,FILLET,FE410,TRAIN,04-01-23-0016-00,2_good_weld_2_02-09-23_Fe410,165,21.0,25,237,26.07,178.22962025316454,13.518086827112437,0.07584646596851187,17.59497890295359,1.9861477116780302,0.11288150572005656,0.14945147679324894,20.55616033755274,0.1422362869198312,3.61,5
Good,NON_FILLET,FE410,TRAIN,10-21-22-0172-00,good_weld_15_10-21-22_Plane_Plate,155,20.0,30,233,25.63,144.65579399141632,11.962531028697478,0.08269652185108686,20.842746781115878,1.3930774696569774,0.06683751831208472,41.40141630901287,14.714763948497854,0.2107296137339056,1668.53,5
Good,NON_FILLET,FE410,TRAIN,10-21-22-0162-00,good_weld_15_10-21-22_Plane_Plate,155,20.0,30,231,25.41,137.7500865800866,15.794943797231085,0.11466376674869133,21.25238095238095,2.72091320226212,0.12802862927964268,39.631688311688315,15.926060606060606,0.21554112554112556,1589.67,5
Good,FILLET,FE410,TRAIN,04-01-23-0034-00,5_good_weld_7_02-17-23_Fe410,165,20.0,25,237,26.07,173.14632911392405,15.4695933719867,0.08934404472305194,20.903966244725737,1.2435778613182362,0.05949004350463886,0.4084810126582278,17.454978902953584,0.0770042194092827,17.21,5
Good,NON_FILLET,FE410,TRAIN,09-29-22-0003-00,good_weld_7_09-29-22_butt,170,23.0,30,232,25.52,161.17909482758623,13.208961622416956,0.08195207720049938,24.12344827586207,1.2772651407351858,0.05294703833917549,40.52086206896552,12.058793103448275,0.15150862068965518,1692.79,5
Good,NON_FILLET,FE410,TRAIN,12-13-22-0282-00,good_weld_21_12-13-22_butt,150,21.0,30,237,26.07,138.50164556962025,12.17732027419364,0.08792184543448257,21.866455696202532,1.62106658598801,0.07413485790792948,32.299789029535866,11.640421940928269,0.0992827004219409,1328.69,5
Good,NON_FILLET,FE410,TRAIN,09-29-22-0012-00,good_weld_7_09-29-22_butt,170,23.0,30,233,25.63,160.76103004291846,9.256448067752018,0.05757892982696627,24.084077253218886,1.4499777444924653,0.06020482866117168,40.28236051502145,11.017339055793991,0.0709871244635193,1689.84,5
Good,NON_FILLET,FE410,TRAIN,10-20-22-0140-00,good_weld_13_10-20-22_Plane_Plate,150,20.0,30,233,25.63,132.54424892703864,9.029417223901302,0.06812379486092758,21.056223175965666,1.3955073796041086,0.06627529390916559,38.21150214592274,17.086351931330473,0.16879828326180257,1520.66,5
Good,NON_FILLET,FE410,TRAIN,12-13-22-0447-00,good_weld_29_12-13-22_butt,165,21.0,30,235,25.85,157.26055319148938,10.194052235236127,0.06482269093142048,19.47331914893617,1.646918400595942,0.08457307087712951,38.777531914893615,14.125063829787235,0.05263829787234043,1578.85,5
Good,NON_FILLET,FE410,TRAIN,12-13-22-0293-00,good_weld_21_12-13-22_butt,150,21.0,30,236,25.96,135.28783898305085,11.589702215233704,0.08566699196581658,22.037161016949156,1.7216004403144407,0.07812260567458433,33.25559322033898,12.19656779661017,0.09779661016949152,1347.87,5
Good,FILLET,FE410,TRAIN,02-16-23-0088-00,good_weld_5_02-16-23_Fe410,160,19.0,25,279,30.69,128.84885304659497,9.158671645258671,0.07108073862284724,20.276881720430108,1.4892265230779218,0.07344455343828542,43.282544802867385,4.24820788530466,0.07770609318996416,2037.71,5
Good,NON_FILLET,FE410,TRAIN,10-21-22-0151-00,good_weld_14_10-21-22_Plane_Plate,150,19.0,30,234,25.74,137.89316239316238,12.074894157975258,0.0875670261557074,19.75512820512821,1.5989839130861678,0.08094019418568439,38.4917094017094,15.69017094017094,0.20132478632478634,1566.07,5
Good,FILLET,FE410,TRAIN,02-09-23-0017-00,good_weld_1_02-09-23_Fe410,170,21.0,25,285,31.35,140.0942456140351,14.923323432245413,0.10652345759696462,22.865894736842105,2.2746939871902607,0.09947977165858359,47.029403508771935,43.68157894736842,0.8472631578947368,2230.33,5
Good,NON_FILLET,FE410,TRAIN,08-11-22-0005-00,good_weld_08_11_22_butt_joint,180,24.0,30,242,26.62,169.73111570247934,21.959988303774438,0.12938104019929952,25.439338842975204,2.455794142891642,0.09653529747962702,51.35165289256198,14.343016528925618,0.1522314049586777,2205.41,5
Good,NON_FILLET,FE410,TRAIN,09-30-22-0055-00,good_weld_9_09-29-22_butt,160,23.0,30,232,25.52,147.0427155172414,13.997640492143333,0.0951943824140139,24.60189655172414,2.492424857223545,0.10131027305083404,38.29995689655173,11.608189655172414,0.15103448275862072,1620.49,5
Good,NON_FILLET,FE410,TRAIN,11-20-22-0259-00,good_weld_19_11-20-22_plane_plate,140,18.0,30,221,24.31,124.07339366515836,12.428076892619742,0.10016713918666456,18.556425339366516,1.6998123907415883,0.09160236196653256,33.80257918552037,16.026742081447964,0.07144796380090497,1281.15,5
Good,NON_FILLET,FE410,TRAIN,12-13-22-0421-00,good_weld_28_12-13-22_butt,160,22.0,30,234,25.74,144.0529487179487,13.891205984870323,0.09643125051239931,18.12735042735043,2.1976342696434736,0.1212330659381802,37.7442735042735,18.169273504273505,0.08538461538461539,1467.71,5
Good,NON_FILLET,FE410,TRAIN,08-17-22-0003-00,good_weld_08_17_22_plane_plate,180,24.0,30,244,26.84,177.0074590163934,16.402335604111947,0.09266465772266048,25.040737704918033,1.6164464241134868,0.06455266786313626,50.37762295081967,13.810696721311476,0.09602459016393443,2230.98,5
Good,FILLET,FE410,TRAIN,04-01-23-0035-00,5_good_weld_7_02-17-23_Fe410,165,20.0,25,238,26.18,173.48147058823528,13.772927212055642,0.07939134459348801,20.897100840336137,1.4562429255253915,0.06968636159875885,0.2630672268907563,16.79126050420168,0.06873949579831934,8.52,5
Good,NON_FILLET,FE410,TRAIN,12-13-22-0329-00,good_weld_23_12-13-22_butt,150,20.0,30,235,25.85,137.068,9.083567618714614,0.0662705198785611,20.741319148936167,1.3338904141738606,0.06431078007120278,34.08893617021277,13.664382978723403,0.08017021276595743,1351.97,5
Good,NON_FILLET,FE410,TRAIN,09-30-22-0076-00,good_weld_10_09-29-22_butt,160,22.0,30,232,25.52,143.44043103448277,13.758301918291982,0.09591648476700768,23.402327586206894,1.8718027783771634,0.07998361579556668,35.7501724137931,12.950129310344828,0.08706896551724139,1599.84,5
Good,FILLET,FE410,TRAIN,02-17-23-0094-00,good_weld_5_02-16-23_Fe410,160,19.0,25,280,30.8,132.295,10.625458303419485,0.0803164012503835,20.158714285714286,1.1672258830923767,0.05790180199733994,43.032892857142855,20.398071428571427,0.533357142857143,2046.89,5
Good,NON_FILLET,FE410,TRAIN,11-18-22-0200-00,good_weld_16_11-18-22_plane_plate,170,24.0,30,221,24.31,161.00628959276017,14.324137187638922,0.08896632065660014,25.028190045248866,0.8772453684379912,0.03505029196486063,40.52819004524887,11.00497737556561,0.06977375565610859,1587.05,5
Good,NON_FILLET,FE410,TRAIN,11-20-22-0279-00,good_weld_20_11-20-22_plane_plate,140,19.0,30,220,24.2,134.9419090909091,13.492257241512624,0.09998567037037409,19.531181818181818,1.564351869127968,0.0800950953040483,42.28409090909091,13.978545454545454,0.068,1406.23,5
Good,NON_FILLET,FE410,TRAIN,12-13-22-0427-00,good_weld_28_12-13-22_butt,160,22.0,30,236,25.96,149.6396610169492,9.861138679423096,0.06589923161016889,17.95423728813559,2.039585233922198,0.11359910204985338,36.2628813559322,17.460296610169493,0.0979237288135593,1438.85,5
Good,NON_FILLET,FE410,TRAIN,08-17-22-0008-00,good_weld_08_17_22_plane_plate,180,24.0,30,240,26.4,177.37429166666666,13.643592282636773,0.07691978445375106,24.814791666666668,1.0597864109104007,0.04270785042833931,58.766416666666665,13.336583333333332,0.05033333333333334,2222.62,5
Good,NON_FILLET,FE410,TRAIN,09-29-22-0013-00,good_weld_7_09-29-22_butt,170,23.0,30,235,25.85,162.02842553191493,13.235434005820219,0.08168587679828573,24.173829787234038,1.5400781881465158,0.06370848978839985,38.51195744680851,11.008425531914895,0.08208510638297872,1632.62,5
Good,FILLET,FE410,TRAIN,02-16-23-0091-00,good_weld_5_02-16-23_Fe410,160,19.0,25,279,30.69,130.8379211469534,42.311054714560214,0.32338525668745266,20.232078853046595,1.8782737312721935,0.09283641809202214,43.293225806451616,4.518960573476702,0.09903225806451614,2055.74,5
Good,NON_FILLET,FE410,TRAIN,09-30-22-0048-00,good_weld_9_09-29-22_butt,160,23.0,30,234,25.74,150.2859829059829,12.438051408861918,0.08276255155906997,24.147094017094016,1.6197419705646594,0.06707813244185924,33.57799145299145,10.889829059829061,0.22457264957264955,1623.93,5
Good,NON_FILLET,FE410,TRAIN,12-13-22-0349-00,good_weld_24_12-13-22_butt,150,19.0,30,235,25.85,133.4324255319149,11.540061754091015,0.08648618735729133,19.859191489361706,1.7018762225409745,0.08569715556913009,33.14663829787234,14.22582978723404,0.09191489361702126,1350.49,5
Good,FILLET,FE410,TRAIN,02-17-23-0103-00,good_weld_6_02-17-23_Fe410,165,19.0,25,280,30.8,134.46114285714287,12.249225216415025,0.09109862489737361,20.36732142857143,1.560390874511768,0.07661247356379618,45.456785714285715,31.47325,0.5546785714285715,2143.94,5
Good,NON_FILLET,FE410,TRAIN,09-29-22-0033-00,good_weld_8_09-29-22_butt,170,22.0,30,235,25.85,160.3264255319149,13.32824030893346,0.08313189958994198,23.25689361702128,1.9776851619369067,0.08503651409788779,42.86893617021277,11.542595744680852,0.0967659574468085,1684.43,5
Good,NON_FILLET,FE410,TRAIN,08-11-22-0018-00,good_weld_08_11_22_butt_joint,180,24.0,30,239,26.29,172.6219665271967,18.69242761971282,0.10828533584552703,25.180083682008366,2.041711465230484,0.08108437966349273,60.242594142259414,14.856317991631798,0.13857740585774062,2204.43,5
Good,NON_FILLET,FE410,TRAIN,11-20-22-0249-00,good_weld_19_11-20-22_plane_plate,140,18.0,30,220,24.2,125.85018181818182,11.550909745493051,0.09178301992587402,18.505272727272725,1.9228706228265888,0.10390933714760647,31.421863636363636,15.760090909090911,0.07113636363636365,1201.15,5
Good,NON_FILLET,FE410,TRAIN,10-21-22-0155-00,good_weld_14_10-21-22_Plane_Plate,150,19.0,30,233,25.63,133.77630901287554,11.71567216376965,0.08757658400219469,20.007038626609443,1.7167512128872457,0.08580736234516785,37.84506437768241,15.701545064377683,0.22420600858369097,1537.38,5
Good,NON_FILLET,FE410,TRAIN,12-13-22-0402-00,good_weld_27_12-13-22_butt,160,21.0,30,236,25.96,147.69296610169488,10.004330152643972,0.06773735010342626,18.066567796610165,1.6718102303933573,0.09253612801359201,36.00580508474576,17.671864406779658,0.09177966101694916,1441.48,5
Good,NON_FILLET,FE410,TRAIN,09-26-22-0022-00,good_weld_4_09-26-22_plane_plate,170,22.0,30,233,25.63,171.15836909871246,9.676948030797993,0.05653797755701324,23.028755364806866,1.4718188065717945,0.06391221684612039,41.38643776824035,13.468755364806867,0.14952789699570818,1768.2,5
Good,NON_FILLET,FE410,TRAIN,09-26-22-0023-00,good_weld_4_09-26-22_plane_plate,170,22.0,30,235,25.85,171.53553191489362,17.071038228245417,0.09951896285088686,23.01382978723404,1.5121374372137801,0.06570559751217832,42.651659574468084,12.887744680851066,0.1601276595744681,1783.44,5
Good,NON_FILLET,FE410,TRAIN,09-26-22-0040-00,good_weld_4_09-26-22_plane_plate,170,22.0,30,233,25.63,175.35927038626613,16.546427676750078,0.09435730224186635,23.139570815450647,2.2278518696129,0.09627887601637491,43.699184549356225,12.743819742489272,0.15931330472103003,1806.89,5
Good,NON_FILLET,FE410,TRAIN,10-20-22-0120-00,good_weld_12_10-20-22_Plane_Plate,150,22.0,30,233,25.63,135.3678540772532,13.69370487245096,0.10115920774393074,23.360042918454937,2.159020870403925,0.09242366882375254,32.85866952789699,16.27450643776824,0.2163948497854077,1259.02,5
Good,FILLET,FE410,TRAIN,02-17-23-0119-00,good_weld_6_02-17-23_Fe410,165,19.0,25,279,30.69,133.45501792114695,9.694429420045989,0.07264192512996422,20.370931899641576,0.9008276723911514,0.04422123037027095,46.1742652329749,34.67326164874552,0.5574910394265233,2172.62,5
Good,NON_FILLET,FE410,TRAIN,09-26-22-0075-00,good_weld_6_09-26-22_plane_plate,160,22.0,30,233,25.63,163.168025751073,13.27199126431387,0.08133941195416218,23.04871244635193,1.6827919812921968,0.07301023799958696,41.07360515021459,12.56145922746781,0.12021459227467812,1663.77,5
Good,NON_FILLET,FE410,TRAIN,08-17-22-0006-00,good_weld_08_17_22_plane_plate,180,24.0,30,244,26.84,177.03221311475411,11.393743212060675,0.06435971742992973,24.967950819672133,1.4155049345705453,0.0566928757908028,46.730000000000004,13.73389344262295,0.09926229508196724,2450.49,5
Good,NON_FILLET,FE410,TRAIN,11-20-22-0239-00,good_weld_18_11-18-22_plane_plate,160,22.0,30,221,24.31,146.95959276018104,12.155190859604053,0.08271110875653925,23.03307692307692,1.7322112873595827,0.07520537933966062,37.62773755656109,15.348099547511314,0.03941176470588235,1429.67,5
Good,NON_FILLET,FE410,TRAIN,10-21-22-0148-00,good_weld_14_10-21-22_Plane_Plate,150,19.0,30,233,25.63,137.5495278969957,10.302521127690197,0.07490044702592702,19.809484978540777,1.9689244593719275,0.09939301609833999,38.76995708154507,15.81892703862661,0.26137339055793996,1564.1,5
Good,NON_FILLET,FE410,TRAIN,12-13-22-0415-00,good_weld_27_12-13-22_butt,160,21.0,30,235,25.85,146.37974468085105,8.781332128534233,0.059990076821625854,18.011106382978724,1.6322546311596084,0.09062489535357804,36.024042553191485,17.848851063829787,0.09408510638297876,1445.57,5
Good,NON_FILLET,FE410,TRAIN,11-18-22-0205-00,good_weld_17_11-18-22_plane_plate,160,21.0,30,221,24.31,149.13235294117646,11.339161780883458,0.07603421764126567,21.777285067873308,1.195083433832748,0.054877521697862204,38.3345701357466,11.027285067873303,0.08552036199095021,1476.23,5
Good,NON_FILLET,FE410,TRAIN,12-13-22-0299-00,good_weld_21_12-13-22_butt,150,21.0,30,237,26.07,136.1594936708861,13.98366149209839,0.10270059850471085,21.89632911392405,1.6761655523908336,0.07655007118635912,34.544556962025304,13.392784810126583,0.08670886075949367,1370.16,5
Good,NON_FILLET,FE410,TRAIN,09-26-22-0055-00,good_weld_5_09-26-22_plane_plate,160,23.0,30,233,25.63,169.2622746781116,10.999666862984558,0.0649859331259891,24.022489270386266,1.7525653072380443,0.0729551915920104,41.18532188841202,12.43725321888412,0.15090128755364807,1700.16,5
Good,FILLET,FE410,TRAIN,02-09-23-0015-00,good_weld_1_02-09-23_Fe410,170,21.0,25,283,31.13,138.65272084805653,11.513638906471158,0.08303940114589206,22.247102473498234,0.9338823563058635,0.041977707317991046,52.25773851590106,41.21406360424028,0.9249469964664311,2311.64,5
Good,NON_FILLET,FE410,TRAIN,12-31-22-0010-00,8_good_weld_plane_plate,170,24.0,30,232,25.52,149.14543103448275,16.90335156664794,0.11333469251726423,23.332456896551726,2.3263334393120263,0.09970374957194637,43.05318965517242,12.126379310344827,0.05047413793103449,1798.85,5
Good,NON_FILLET,FE410,TRAIN,09-26-22-0053-00,good_weld_5_09-26-22_plane_plate,160,23.0,30,234,25.74,165.5688888888889,14.122335657580498,0.08529582914008568,23.914743589743594,1.2727433696722088,0.05322002993241604,41.366623931623934,12.67440170940171,0.1531196581196581,1692.62,5
Good,NON_FILLET,FE410,TRAIN,12-13-22-0326-00,good_weld_23_12-13-22_butt,150,20.0,30,235,25.85,137.46876595744683,9.055593998113277,0.06587382912069217,20.74472340425532,1.1256391480149917,0.05426146813719829,33.70204255319149,14.435361702127658,0.0845531914893617,1354.59,5
Good,FILLET,FE410,TRAIN,02-13-23-0041-00,good_weld_3_02-13-23_Fe410,150,18.0,25,286,31.46,137.41300699300697,59.20621143368131,0.4308632256093075,18.56804195804196,2.3502439615782653,0.12657467959675506,41.76601398601399,24.087167832167832,0.6092657342657343,1890.33,5
Good,NON_FILLET,FE410,TRAIN,11-20-22-0264-00,good_weld_20_11-20-22_plane_plate,140,19.0,30,221,24.31,125.38108597285068,9.136513592913008,0.07286995101391432,20.0289592760181,2.2203327562178643,0.11085612215889844,33.142760180995474,15.810633484162894,0.08990950226244342,1274.26,5
Good,NON_FILLET,FE410,TRAIN,12-13-22-0454-00,good_weld_29_12-13-22_butt,165,21.0,30,233,25.63,151.22768240343348,8.986343793668702,0.059422611329158846,19.713905579399142,1.6710085560806078,0.08476293798560124,38.67798283261802,12.551158798283263,0.05639484978540773,1581.15,5
Good,NON_FILLET,FE410,TRAIN,08-11-22-0004-00,good_weld_08_11_22_butt_joint,180,24.0,30,242,26.62,168.7629338842975,12.373762131296916,0.07332037815709146,25.116280991735536,1.311927809110579,0.05223415877303914,33.46206611570248,14.069917355371901,0.17929752066115703,1824.92,5
Good,NON_FILLET,FE410,TRAIN,10-20-22-0121-00,good_weld_13_10-20-22_Plane_Plate,150,20.0,30,235,25.85,137.25421276595748,15.156862952798704,0.11042912743701219,20.952255319148936,1.4960953519261126,0.07140497904102874,36.70970212765957,18.617106382978722,0.14131914893617026,1484.26,5
Good,FILLET,FE410,TRAIN,02-17-23-0125-00,good_weld_7_02-17-23_Fe410,165,20.0,25,279,30.69,133.84010752688172,9.701118621395267,0.07248289620095233,21.392831541218637,1.307483528215759,0.06111783406028161,46.276702508960575,36.37028673835125,0.5640143369175628,2170.82,5
Good,NON_FILLET,FE410,TRAIN,10-21-22-0152-00,good_weld_14_10-21-22_Plane_Plate,150,19.0,30,233,25.63,135.79798283261803,17.71986905356713,0.13048698282513002,20.092618025751072,3.2286172596796376,0.16068673855949392,37.33905579399141,15.83158798283262,0.2523175965665236,1519.67,5
Good,NON_FILLET,FE410,TRAIN,12-31-22-0018-00,13_good_weld_butt,150,22.0,30,234,25.74,144.76829059829063,13.095977778511845,0.09046164546386153,22.835641025641024,1.1452457311631603,0.05015167867971036,40.88115384615385,12.969957264957264,0.05170940170940171,1657.38,5
Good,FILLET,FE410,TRAIN,02-09-23-0016-00,good_weld_1_02-09-23_Fe410,170,21.0,25,285,31.35,142.81091228070176,13.010870558342367,0.09110557695177292,22.634245614035088,1.7202533825063995,0.07600224066843657,46.45564912280702,44.00768421052632,0.8456491228070177,2216.89,5
Good,NON_FILLET,FE410,TRAIN,12-13-22-0291-00,good_weld_21_12-13-22_butt,150,21.0,30,236,25.96,138.86093220338984,11.889405939549043,0.08562095724760518,21.74707627118644,1.2132177763622474,0.05578762686226872,32.588389830508476,12.220550847457625,0.0726271186440678,1327.71,5
Good,NON_FILLET,FE410,TRAIN,09-26-22-0025-00,good_weld_4_09-26-22_plane_plate,170,22.0,30,232,25.52,174.76228448275864,16.914759748691342,0.0967872433045477,23.074310344827584,1.954306034486236,0.08469618399339593,43.8764224137931,13.960991379310347,0.16181034482758624,1824.59,5
Good,NON_FILLET,FE410,TRAIN,12-13-22-0331-00,good_weld_23_12-13-22_butt,150,20.0,30,235,25.85,140.3968085106383,10.102601997569478,0.07195749037845096,20.751063829787235,1.0139898220180568,0.04886447414626132,33.3316170212766,13.406297872340424,0.09029787234042554,1342.62,5
Good,NON_FILLET,FE410,TRAIN,10-20-22-0124-00,good_weld_13_10-20-22_Plane_Plate,150,20.0,30,234,25.74,135.68615384615384,13.313303382188316,0.09811836362672237,21.120128205128204,2.021948128024045,0.0957355991585834,38.10111111111111,17.823247863247865,0.14965811965811965,1561.97,5
Good,NON_FILLET,FE410,TRAIN,10-20-22-0094-00,good_weld_11_10-20-22_Plane_Plate,150,21.0,30,233,25.63,135.7792703862661,7.851577585814134,0.05782604048083257,21.98017167381974,1.3252150006649006,0.06029138535998537,27.19017167381974,15.570901287553648,0.18682403433476397,1120.66,5
Good,NON_FILLET,FE410,TRAIN,09-30-22-0063-00,good_weld_10_09-29-22_butt,160,22.0,30,234,25.74,148.57465811965812,17.074921125079335,0.11492485556539288,23.10957264957265,2.309755720938373,0.09994800665347162,36.657435897435896,13.172863247863248,0.11970085470085469,1539.18,5
Good,NON_FILLET,FE410,TRAIN,12-13-22-0459-00,good_weld_29_12-13-22_butt,165,21.0,30,235,25.85,157.14740425531915,8.658295788915845,0.055096651643374364,19.57276595744681,1.213313084727596,0.06198986322962541,39.3936170212766,16.267276595744683,0.029914893617021283,1599.84,5
Good,NON_FILLET,FE410,TRAIN,11-20-22-0262-00,good_weld_20_11-20-22_plane_plate,140,19.0,30,221,24.31,128.1045248868778,11.503436299865342,0.08979726758304131,19.780723981900458,1.5111420788789574,0.07639468000573013,33.224027149321266,16.085791855203624,0.0915837104072398,1267.21,5
Good,NON_FILLET,FE410,TRAIN,12-13-22-0348-00,good_weld_24_12-13-22_butt,150,19.0,30,235,25.85,135.268,9.023161687435666,0.066705811333321,19.744297872340425,1.8584173939237085,0.09412425835244036,34.077829787234045,14.178978723404253,0.07353191489361702,1370.49,5
Good,NON_FILLET,FE410,TRAIN,09-29-22-0027-00,good_weld_8_09-29-22_butt,170,22.0,30,233,25.63,159.94017167381972,12.236472261999246,0.07650655950872791,23.35575107296138,2.127779818263539,0.09110303546293741,38.212961373390556,11.64197424892704,0.0724892703862661,1583.44,5
Good,FILLET,FE410,TRAIN,02-14-23-0071-00,good_weld_4_02-14-23_Fe410,155,18.0,25,278,30.580000000000002,126.47615107913667,8.005745766431238,0.06329846139468624,19.052158273381295,1.2594522117873586,0.06610548756289733,41.6868345323741,23.717661870503594,0.6061510791366906,1931.97,5
Good,NON_FILLET,FE410,TRAIN,10-21-22-0170-00,good_weld_15_10-21-22_Plane_Plate,155,20.0,30,233,25.63,138.55759656652359,11.308908956429693,0.08161883026745571,21.06008583690987,1.3721085558919854,0.06515208753267426,41.368240343347644,14.481888412017168,0.21412017167381975,1657.71,5
Good,FILLET,FE410,TRAIN,02-17-23-0104-00,good_weld_6_02-17-23_Fe410,165,19.0,25,278,30.580000000000002,137.87942446043164,8.985134917576527,0.06516661171700107,20.204964028776978,0.9770857531959577,0.04835869798156238,45.96305755395684,31.82625899280576,0.5411510791366907,2156.56,5
Good,NON_FILLET,FE410,TRAIN,09-26-22-0011-00,good_weld_3_09-26-22_plane_plate,170,23.0,30,232,25.52,171.17362068965517,13.77991190520611,0.08050254384809478,23.990991379310344,0.923502349033261,0.0384937135123846,41.61616379310345,12.773706896551724,0.18857758620689657,1713.61,5
Good,FILLET,FE410,TRAIN,04-01-23-0008-00,2_good_weld_2_02-09-23_Fe410,165,21.0,25,237,26.07,175.7349789029536,14.14085005788982,0.08046690616840056,17.592531645569622,2.1838566812615987,0.12413544140541966,0.3488185654008439,20.699493670886078,0.09236286919831221,8.03,5
Good,NON_FILLET,FE410,TRAIN,12-13-22-0389-00,good_weld_26_12-13-22_butt,155,19.0,30,235,25.85,140.44017021276596,11.16079424485695,0.0794700991030445,19.757574468085107,1.4731356716330108,0.07456055266361784,34.03365957446808,16.865872340425533,0.07285106382978722,1339.02,5
Good,NON_FILLET,FE410,TRAIN,12-13-22-0440-00,good_weld_28_12-13-22_butt,160,22.0,30,234,25.74,143.48038461538462,8.886843983595929,0.06193769278928348,18.383675213675218,1.9666839253681452,0.10697991030135104,35.32487179487179,17.5608547008547,0.07653846153846156,1437.05,5
Good,NON_FILLET,FE410,TRAIN,08-17-22-0010-00,good_weld_08_17_22_plane_plate,180,24.0,30,241,26.51,178.62966804979257,17.8713785344803,0.10004709032711576,24.901950207468882,1.8284353322382063,0.07342538704819195,38.96850622406639,13.470622406639004,0.11593360995850617,1940.98,5
Good,NON_FILLET,FE410,TRAIN,08-11-22-0011-00,good_weld_08_11_22_butt_joint,180,24.0,30,243,26.73,173.67020576131688,12.277460651133522,0.07069411012276344,25.138271604938268,1.0949034337473378,0.043555239236585,46.501975308641974,14.47798353909465,0.1797119341563786,2209.51,5
Good,NON_FILLET,FE410,TRAIN,09-26-22-0014-00,good_weld_3_09-26-22_plane_plate,170,23.0,30,233,25.63,172.44776824034335,11.430794697289125,0.06628554729312491,24.05772532188841,1.1930551451626794,0.04959135284819316,44.62377682403434,12.688283261802574,0.18836909871244636,1876.23,5
Good,NON_FILLET,FE410,TRAIN,09-30-22-0057-00,good_weld_9_09-29-22_butt,160,23.0,30,233,25.63,148.58450643776825,11.131805428792052,0.0749190187837949,24.00944206008584,1.2497645079343107,0.052053042499140965,33.783519313304716,11.946437768240344,0.15025751072961377,1728.2,5
Good,NON_FILLET,FE410,TRAIN,09-26-22-0026-00,good_weld_4_09-26-22_plane_plate,170,22.0,30,234,25.74,171.57952991452993,15.5195127694817,0.09045084094362853,23.22876068376068,2.044634704667106,0.08802168710173669,42.73636752136753,13.865769230769232,0.11888888888888888,1839.84,5
Good,NON_FILLET,FE410,TRAIN,09-29-22-0016-00,good_weld_7_09-29-22_butt,170,23.0,30,235,25.85,160.3983829787234,16.041077716199275,0.10000772712482457,24.405446808510636,2.399575486035856,0.09832130937258969,40.24765957446808,10.658723404255317,0.08395744680851064,1682.13,5
Good,NON_FILLET,FE410,TRAIN,11-18-22-0202-00,good_weld_17_11-18-22_plane_plate,160,21.0,30,220,24.2,144.12599999999998,17.618863967026492,0.12224625651878561,22.27331818181818,2.5960968927180357,0.11655636001452367,38.05631818181818,11.023954545454545,0.05895454545454545,1471.97,5
Good,FILLET,FE410,TRAIN,04-01-23-0012-00,2_good_weld_2_02-09-23_Fe410,165,21.0,25,238,26.18,181.9646638655462,12.860578059713989,0.07067623892744734,17.371764705882352,1.7584065221517156,0.101222101031353,4.244957983193278,20.696176470588238,0.14281512605042015,515.25,5
Good,NON_FILLET,FE410,TRAIN,09-30-22-0045-00,good_weld_9_09-29-22_butt,160,23.0,30,234,25.74,147.55461538461537,12.043212291485528,0.08161867563473857,24.13,1.2981912144150993,0.053799884559266445,37.36320512820513,10.487521367521367,0.2055555555555556,1554.43,5
Good,NON_FILLET,FE410,TRAIN,10-21-22-0166-00,good_weld_15_10-21-22_Plane_Plate,155,20.0,30,234,25.74,142.30653846153845,11.085326824182658,0.07789752279849543,20.764273504273504,1.3418217174576086,0.06462165493926131,40.95863247863248,15.130641025641026,0.2164102564102564,1659.18,5
Good,FILLET,FE410,TRAIN,02-14-23-0062-00,good_weld_4_02-14-23_Fe410,155,18.0,25,278,30.580000000000002,125.77669064748201,7.504951231005289,0.05966885590939607,19.198309352517988,1.4062843807534822,0.07325042819820166,41.209604316546766,19.10769784172662,0.5558992805755396,1920.98,5
Good,NON_FILLET,FE410,TRAIN,09-26-22-0073-00,good_weld_6_09-26-22_plane_plate,160,22.0,30,233,25.63,168.8066094420601,13.417093739064414,0.07948204032656432,22.892789699570816,1.4891305706502598,0.0650480168731108,38.11815450643776,13.26304721030043,0.13909871244635194,1641.15,5
Good,FILLET,FE410,TRAIN,04-01-23-0013-00,2_good_weld_2_02-09-23_Fe410,165,21.0,25,236,25.96,178.3699152542373,9.028807418316271,0.050618443168777505,17.44279661016949,1.7869452768023788,0.10244603068756501,8.760847457627117,21.03652542372882,0.12957627118644066,260.0,5
Good,NON_FILLET,FE410,TRAIN,11-20-22-0250-00,good_weld_19_11-20-22_plane_plate,140,18.0,30,219,24.09,127.36744292237444,13.82253989061672,0.10852490694220052,18.373835616438356,1.6505931350956033,0.08983389040548953,30.53598173515982,15.70529680365297,0.04926940639269406,1236.07,5
Good,NON_FILLET,FE410,TRAIN,12-13-22-0453-00,good_weld_29_12-13-22_butt,165,21.0,30,236,25.96,154.34262711864406,14.19764879713366,0.09198786532394479,19.555466101694915,2.0142383056722717,0.10300129361261777,38.170127118644075,12.69792372881356,0.061483050847457615,1580.82,5
Good,NON_FILLET,FE410,TRAIN,09-29-22-0005-00,good_weld_7_09-29-22_butt,170,23.0,30,232,25.52,157.20831896551724,16.53331513287949,0.10516819492552414,24.573922413793102,2.260463625780811,0.09198627666017349,40.25810344827587,12.456508620689654,0.1521120689655172,1693.93,5
Good,NON_FILLET,FE410,TRAIN,09-26-22-0021-00,good_weld_4_09-26-22_plane_plate,170,22.0,30,234,25.74,172.15098290598291,15.184335173199617,0.08820359266547007,22.943846153846152,1.363240488171582,0.05941638899731977,43.123717948717946,14.134572649572648,0.13525641025641025,1858.03,5
Good,NON_FILLET,FE410,TRAIN,08-11-22-0002-00,good_weld_08_11_22_butt_joint,180,24.0,30,242,26.62,172.811694214876,12.52212071001681,0.07246107253856712,25.217520661157025,1.306839512725062,0.0518226803611986,40.15772727272727,14.086115702479338,0.15508264462809915,1871.15,5
Good,NON_FILLET,FE410,TRAIN,09-26-22-0077-00,good_weld_6_09-26-22_plane_plate,160,22.0,30,235,25.85,168.9276595744681,12.217086887649092,0.07232141212649344,22.887531914893614,1.2030693802961432,0.05256439989989787,41.22446808510638,12.493617021276595,0.11608510638297871,1680.0,5
Good,FILLET,FE410,TRAIN,02-13-23-0048-00,good_weld_3_02-13-23_Fe410,150,18.0,25,277,30.47,118.17469314079422,7.664297168236138,0.06485565533988598,19.170794223826714,1.5973045970066853,0.08331968818597253,38.617509025270756,24.16743682310469,0.5340072202166065,1800.82,5
Good,NON_FILLET,FE410,TRAIN,11-20-22-0241-00,good_weld_19_11-20-22_plane_plate,140,18.0,30,221,24.31,131.95601809954752,10.650833491910303,0.08071502645582501,18.31217194570136,1.8504473138161426,0.10105012771303301,32.10592760180995,16.501674208144795,0.07049773755656111,1251.97,5
Good,NON_FILLET,FE410,TRAIN,11-20-22-0235-00,good_weld_18_11-18-22_plane_plate,160,22.0,30,222,24.42,149.97774774774774,12.029957905666128,0.08021161863224997,22.79189189189189,1.3474772900065077,0.05912090564477741,38.14094594594595,15.189234234234235,0.030315315315315342,1474.1,5
Good,NON_FILLET,FE410,TRAIN,08-17-22-0014-00,good_weld_08_17_22_plane_plate,180,24.0,30,241,26.51,175.77257261410787,18.043317369248193,0.1026514950592468,24.9098755186722,1.6319784724192392,0.06551532026709342,50.96522821576764,13.768174273858921,0.086597510373444,2185.41,5
Good,NON_FILLET,FE410,TRAIN,12-13-22-0357-00,good_weld_24_12-13-22_butt,150,19.0,30,234,25.74,141.53200854700853,10.186256573788581,0.07197139840211701,19.707991452991454,1.736411073517918,0.08810695283990241,33.91205128205128,14.370128205128204,0.09440170940170942,1356.89,5
Good,NON_FILLET,FE410,TRAIN,09-29-22-0010-00,good_weld_7_09-29-22_butt,170,23.0,30,233,25.63,161.46879828326178,11.053009705489822,0.06845291364650977,24.07025751072962,1.403606783386257,0.05831291097573767,39.325193133047215,11.554334763948496,0.028283261802575104,1668.2,5
Good,NON_FILLET,FE410,TRAIN,11-20-22-0245-00,good_weld_19_11-20-22_plane_plate,140,18.0,30,219,24.09,132.8593607305936,12.414389089689188,0.09344007845154804,18.19579908675799,1.9659357497875507,0.10804338630108651,33.13077625570776,15.805068493150685,0.08237442922374429,1258.85,5
Good,FILLET,FE410,TRAIN,02-14-23-0064-00,good_weld_4_02-14-23_Fe410,155,18.0,25,280,30.8,127.82064285714286,7.974820563881903,0.06239070924400577,19.096964285714286,0.916033055003859,0.04796746966161049,40.32107142857143,21.264857142857142,0.5378928571428572,1910.33,5
Good,FILLET,FE410,TRAIN,04-01-23-0033-00,5_good_weld_7_02-17-23_Fe410,165,20.0,25,239,26.29,168.61322175732218,13.230620363645826,0.07846727691786884,21.108535564853554,1.7823879123098634,0.0844392026549488,23.493849372384933,18.21317991631799,0.06594142259414226,593.93,5
Good,NON_FILLET,FE410,TRAIN,10-20-22-0113-00,good_weld_12_10-20-22_Plane_Plate,150,22.0,30,233,25.63,135.56819742489273,11.195156673473312,0.0825795200210996,23.317467811158796,2.4354179047396887,0.10444607126568847,31.558669527897,16.68137339055794,0.20506437768240343,1246.89,5
Good,FILLET,FE410,TRAIN,02-17-23-0101-00,good_weld_6_02-17-23_Fe410,165,19.0,25,280,30.8,135.28653571428572,12.88700945475295,0.09525714725942334,20.69907142857143,2.4552548857541163,0.11861666810642861,45.399142857142856,34.483178571428574,0.5087499999999999,2149.51,5
Good,NON_FILLET,FE410,TRAIN,09-26-22-0072-00,good_weld_6_09-26-22_plane_plate,160,22.0,30,235,25.85,162.77421276595746,11.934850127310973,0.07332150421437654,23.050382978723405,1.225669301775922,0.05317348969460823,40.279702127659576,12.505872340425533,0.08855319148936168,1702.79,5
Good,NON_FILLET,FE410,TRAIN,09-26-22-0003-00,good_weld_3_09-26-22_plane_plate,170,23.0,30,234,25.74,177.1225641025641,11.27339556098401,0.06364742752061826,24.030641025641025,1.4618766289634955,0.060833859047024715,44.10564102564103,12.322222222222223,0.18658119658119657,1877.38,5
Good,NON_FILLET,FE410,TRAIN,08-11-22-0017-00,good_weld_08_11_22_butt_joint,180,24.0,30,241,26.51,171.048132780083,12.426327370370913,0.07264813224443363,25.21792531120332,1.391877872180245,0.055193988204965024,40.67900414937759,14.563526970954356,0.15319502074688798,1830.66,5
Good,FILLET,FE410,TRAIN,04-01-23-0030-00,4_good_weld_6_02-17-23_Fe410,165,19.0,25,238,26.18,172.27676470588233,10.814909502523754,0.06277636755593474,19.701890756302525,1.1222552060512485,0.05696180229261728,0.20163865546218485,18.152310924369747,0.06592436974789917,9.18,5
Good,FILLET,FE410,TRAIN,02-09-23-0011-00,good_weld_1_02-09-23_Fe410,170,21.0,25,285,31.35,144.30901754385965,12.409052937514176,0.08598944922996726,22.26561403508772,1.2641846138244568,0.05677744219549777,50.80884210526315,40.90456140350877,0.9230175438596493,2295.9,5
Good,NON_FILLET,FE410,TRAIN,11-20-22-0243-00,good_weld_19_11-20-22_plane_plate,140,18.0,30,221,24.31,130.2583257918552,12.541666715491532,0.09628303326677438,18.34285067873303,1.6697516201688065,0.09103010483014731,32.13619909502262,16.09868778280543,0.07113122171945702,1225.74,5
Good,FILLET,FE410,TRAIN,04-01-23-0040-00,5_good_weld_7_02-17-23_Fe410,165,20.0,25,237,26.07,171.99637130801688,12.179241557354612,0.07081103784186014,20.934050632911394,1.5057630975356053,0.07192889345401339,0.300295358649789,17.75092827004219,0.08168776371308017,8.03,5
Good,FILLET,FE410,TRAIN,04-01-23-0009-00,2_good_weld_2_02-09-23_Fe410,165,21.0,25,237,26.07,185.0471729957806,9.373723552856111,0.050655859266057784,17.153797468354426,1.578761022316799,0.0920356571324408,0.18641350210970462,21.580970464135024,0.13911392405063294,5.57,5
Good,NON_FILLET,FE410,TRAIN,09-29-22-0035-00,good_weld_8_09-29-22_butt,170,22.0,30,234,25.74,161.61008547008547,11.404804988104699,0.07056988402011435,23.423461538461538,1.7313646607930742,0.07391583254892355,43.03448717948718,11.531794871794872,0.06948717948717949,1687.54,5
Good,FILLET,FE410,TRAIN,02-13-23-0052-00,good_weld_3_02-13-23_Fe410,150,18.0,25,277,30.47,117.80039711191336,10.276232789742412,0.0872342796941485,19.088953068592055,1.5649348233752902,0.08198117611542304,38.38819494584837,22.943790613718413,0.5551985559566788,1806.07,5
Good,NON_FILLET,FE410,TRAIN,12-13-22-0376-00,good_weld_25_12-13-22_butt,155,20.0,30,235,25.85,147.17374468085106,9.826102274932799,0.06676532078626443,20.782510638297868,1.2781330179752337,0.06150041446965021,35.36472340425532,16.81595744680851,0.08906382978723405,1431.8,5
Good,FILLET,FE410,TRAIN,04-01-23-0002-00,1_good_weld_1_02-09-23_Fe410,170,21.0,25,237,26.07,186.2283966244726,10.558046451684174,0.056694073745232054,20.80350210970464,1.6674694026224206,0.08015330273860773,0.30932489451476797,21.687805907172997,0.13679324894514763,8.36,5
Good,NON_FILLET,FE410,TRAIN,12-13-22-0382-00,good_weld_26_12-13-22_butt,155,19.0,30,234,25.74,149.84200854700853,11.761429242946477,0.07849220226687413,19.34846153846154,1.1453335930142332,0.05919507299004107,36.923418803418805,17.522094017094016,0.07461538461538463,1464.1,5
Good,NON_FILLET,FE410,TRAIN,12-13-22-0341-00,good_weld_24_12-13-22_butt,150,19.0,30,235,25.85,137.20157446808508,14.128833299902697,0.1029786527937349,20.01472340425532,3.091571846649679,0.15446487988899119,34.01570212765957,14.878553191489361,0.08314893617021277,1356.72,5
Good,NON_FILLET,FE410,TRAIN,10-21-22-0154-00,good_weld_14_10-21-22_Plane_Plate,150,19.0,30,233,25.63,132.64828326180256,8.978411058954407,0.06768584438619593,19.959742489270383,1.6829435734252745,0.08431689809274656,38.51484978540772,15.591673819742491,0.23648068669527894,1534.26,5
Good,NON_FILLET,FE410,TRAIN,09-26-22-0070-00,good_weld_6_09-26-22_plane_plate,160,22.0,30,234,25.74,163.67747863247862,12.165088162864711,0.07432353103495806,23.10431623931624,1.6487505226169217,0.0713611476547949,37.651153846153846,12.918717948717951,0.11393162393162395,1627.54,5
Good,NON_FILLET,FE410,TRAIN,12-13-22-0306-00,good_weld_22_12-13-22_butt,150,22.0,30,237,26.07,140.42599156118143,14.941815753678588,0.10640349117398733,23.052616033755275,2.4292047052997208,0.1053765308780013,33.14974683544304,13.06451476793249,0.09215189873417723,1345.25,5
Good,NON_FILLET,FE410,TRAIN,12-13-22-0286-00,good_weld_21_12-13-22_butt,150,21.0,30,234,25.74,140.19123931623932,9.179686881762525,0.06547974699799361,21.825555555555557,1.407702261026321,0.06449788906601277,33.04119658119658,11.918290598290598,0.0876068376068376,1328.53,5
Good,FILLET,FE410,TRAIN,02-17-23-0134-00,good_weld_7_02-17-23_Fe410,165,20.0,25,280,30.8,133.69907142857141,11.027915630299388,0.08248311310218066,21.423785714285717,1.5292043368163193,0.07137881031906615,45.775535714285716,37.52721428571428,0.5848214285714286,2173.77,5
Good,FILLET,FE410,TRAIN,02-09-23-0010-00,good_weld_1_02-09-23_Fe410,170,21.0,25,281,30.91,143.6885053380783,8.655201196853087,0.06023586351941408,22.226192170818504,1.034860973448635,0.04656042589280488,46.96170818505338,39.61227758007117,0.9326334519572952,2213.61,5
Good,NON_FILLET,FE410,TRAIN,09-26-22-0052-00,good_weld_5_09-26-22_plane_plate,160,23.0,30,235,25.85,166.48497872340425,13.536227692718459,0.08130600007588283,23.879063829787235,1.1740527988727019,0.049166617554251196,39.34889361702128,12.632893617021274,0.1409787234042553,1635.74,5
Good,NON_FILLET,FE410,TRAIN,12-13-22-0289-00,good_weld_21_12-13-22_butt,150,21.0,30,235,25.85,137.28174468085106,8.74389183252961,0.06369304129152187,21.962936170212767,1.7196897380206826,0.07829962827798097,32.54510638297872,11.95655319148936,0.11893617021276595,1329.51,5
Good,FILLET,FE410,TRAIN,02-17-23-0111-00,good_weld_6_02-17-23_Fe410,165,19.0,25,280,30.8,134.93092857142858,10.367805828668518,0.07683787504048857,20.31867857142857,0.8814488136067261,0.04338120761682747,45.64160714285715,34.28471428571429,0.6423214285714286,2156.23,5
Good,NON_FILLET,FE410,TRAIN,11-20-22-0237-00,good_weld_18_11-18-22_plane_plate,160,22.0,30,221,24.31,144.78131221719457,11.32140950899044,0.07819662175741686,23.029049773755656,1.3340258625891652,0.05792795949876519,38.1714479638009,15.536380090497737,0.038371040723981883,1463.77,5
Good,NON_FILLET,FE410,TRAIN,01-02-23-0022-00,3_good_weld_butt,160,22.0,30,234,25.74,143.190641025641,11.64672640994066,0.08133720420914305,20.815427350427353,1.5253328733518183,0.07327896024774636,38.68790598290599,10.225982905982907,0.056452991452991444,1579.84,5
Good,NON_FILLET,FE410,TRAIN,12-31-22-0016-00,10_good_weld_plane_plate,160,22.0,30,233,25.63,147.12077253218885,15.327157279244267,0.10418078300867273,22.886480686695275,1.5009676679922679,0.06558315752167321,40.34381974248927,12.106866952789701,0.08060085836909872,1658.53,5
Good,NON_FILLET,FE410,TRAIN,09-30-22-0054-00,good_weld_9_09-29-22_butt,160,23.0,30,235,25.85,151.7606808510638,16.658204632725067,0.10976627502793848,24.216978723404253,2.1751480496754483,0.0898191336961988,35.58748936170213,11.661574468085105,0.17472340425531913,1541.15,5
Good,NON_FILLET,FE410,TRAIN,12-13-22-0337-00,good_weld_23_12-13-22_butt,150,20.0,30,236,25.96,137.11889830508474,10.439736589478647,0.07613638031316879,20.7835593220339,1.7385743856212368,0.08365142652818229,32.64067796610169,13.592838983050846,0.08703389830508476,1340.16,5
Good,FILLET,FE410,TRAIN,02-16-23-0083-00,good_weld_5_02-16-23_Fe410,160,19.0,25,281,30.91,132.586975088968,42.48954197920882,0.32046542996171123,20.13886120996441,1.7364494106274824,0.08622381337869854,43.57434163701068,4.139252669039147,0.12516014234875444,2052.95,5
Good,NON_FILLET,FE410,TRAIN,08-11-22-0015-00,good_weld_08_11_22_butt_joint,180,24.0,30,240,26.4,170.2565416666667,10.40922885290088,0.06113849577234087,25.114291666666666,1.1522426369870775,0.04587995760662481,31.865916666666667,14.40425,0.15791666666666662,1833.77,5
Good,NON_FILLET,FE410,TRAIN,12-13-22-0317-00,good_weld_22_12-13-22_butt,150,22.0,30,236,25.96,134.4627118644068,10.87329632816235,0.08086477044377227,23.01330508474576,1.270566672091376,0.05521009118040868,33.74970338983051,13.351016949152543,0.07597457627118644,1356.56,5
Good,FILLET,FE410,TRAIN,02-17-23-0138-00,good_weld_7_02-17-23_Fe410,165,20.0,25,279,30.69,130.83,10.675248586056473,0.081596335596243,21.360250896057348,1.0507145263873647,0.04919017718941234,46.44591397849463,37.53222222222223,0.5903942652329749,2183.77,5
Good,NON_FILLET,FE410,TRAIN,12-13-22-0390-00,good_weld_26_12-13-22_butt,155,19.0,30,236,25.96,141.5761440677966,9.002933751413904,0.06359075401222021,19.84970338983051,1.8504118911656353,0.09322113559206364,35.76419491525423,16.937118644067795,0.10326271186440678,1445.9,5
Good,NON_FILLET,FE410,VAL,11-20-22-0263-00,good_weld_20_11-20-22_plane_plate,140,19.0,30,221,24.31,128.34972850678733,10.941629507966022,0.08524855981590496,19.743031674208147,1.5035912597062115,0.07615807361898068,32.574705882352944,15.869728506787329,0.0930769230769231,1260.33,5
