Repository: chenzhouuu/welder-hero-video

# WELDER hero video

Neural-Symbolic AI for the Next Generation of Smart Manufacturing — a 106 s, 1920×1080,
30 fps, silent hero video built with Remotion + React + TypeScript from WELDER project data.

## Layout

```
video/
├── docs/
│   ├── video-data-inventory.md   what data exists, what was measured, what is intended
│   ├── storyboard.md             per-scene research message, evidence, provenance, transition
│   ├── review.md                 four-role critique and the fixes it produced
│   ├── process_stats.csv         per-weld arc-on statistics (Good / Undercut / …)
│   ├── ts_03-15-23-0080-05.json  deterministic TS-analyzer output for the hero weld

File: docs/process_stats.csv (part 5 of 13)
cat,joint,steel,split,part,top,nomI,nomV,nomSpeed,n_on,dur_s,I_mean,I_std,I_cv,V_mean,V_std,V_cv,feed_mean,gas_mean,press_mean,wire,n_img
Good,NON_FILLET,FE410,VAL,10-20-22-0088-00,good_weld_11_10-20-22_Plane_Plate,150,21.0,30,233,25.63,134.7608583690987,12.32198932038779,0.09143596641866804,22.10871244635193,1.7539895579913511,0.0793347673342583,33.37072961373391,15.051587982832618,0.1803862660944206,1311.97,5
Good,NON_FILLET,FE410,VAL,08-18-22-0020-00,good_weld_08_17_22_plane_plate,180,24.0,30,242,26.62,175.99966942148762,16.199459953801817,0.09204255898348887,24.94219008264463,1.6422112651048697,0.06584070042219586,50.72884297520662,10.380289256198347,0.08983471074380166,2507.21,5
Good,NON_FILLET,FE410,VAL,08-17-22-0007-00,good_weld_08_17_22_plane_plate,180,24.0,30,239,26.29,178.4956485355648,11.08615300941777,0.06210881385833269,24.880376569037647,1.5431688260417813,0.06202353174839708,40.21740585774059,13.536359832635984,0.07305439330543932,1900.33,5
Good,NON_FILLET,FE410,VAL,11-20-22-0266-00,good_weld_20_11-20-22_plane_plate,140,19.0,30,220,24.2,124.67422727272728,10.212158428337412,0.08191074171246411,19.94059090909091,1.7067922638330792,0.08559386587961909,32.43181818181818,15.768636363636364,0.07336363636363637,1261.48,5
Good,NON_FILLET,FE410,VAL,12-31-22-0014-00,9_good_weld_plane_plate,160,21.0,30,231,25.41,148.82632034632036,14.827177891539808,0.09962739021590276,21.96883116883117,2.2735224388749184,0.10348854799797158,39.92017316017316,11.834025974025973,0.058095238095238096,1644.59,5
Good,NON_FILLET,FE410,VAL,11-18-22-0214-00,good_weld_17_11-18-22_plane_plate,160,21.0,30,221,24.31,143.59076923076924,17.998249986801845,0.1253440599505132,21.95361990950226,2.054525275926288,0.09358480671504296,38.16579185520362,12.018506787330317,0.014570135746606334,1473.12,5
Good,NON_FILLET,FE410,VAL,10-20-22-0130-00,good_weld_13_10-20-22_Plane_Plate,150,20.0,30,231,25.41,134.33999999999997,13.95466766229914,0.10387574558805376,21.19463203463204,2.3680712604243097,0.11172976518558472,37.19909090909091,16.588138528138526,0.1598701298701299,1530.49,5
Good,NON_FILLET,FE410,VAL,10-21-22-0163-00,good_weld_15_10-21-22_Plane_Plate,155,20.0,30,232,25.52,139.4682327586207,17.14111428781221,0.12290335905724523,21.23491379310345,2.8267638620744635,0.1331186879125699,40.33202586206897,15.508017241379308,0.22754310344827589,1635.57,5
Good,NON_FILLET,FE410,VAL,10-21-22-0147-00,good_weld_14_10-21-22_Plane_Plate,150,19.0,30,230,25.3,131.54034782608696,15.864404193114412,0.1206048520875828,20.183173913043476,2.759320990334538,0.1367139282564133,37.62682608695652,15.993565217391302,0.21734782608695657,1540.49,5
Good,NON_FILLET,FE410,VAL,11-20-22-0248-00,good_weld_19_11-20-22_plane_plate,140,18.0,30,219,24.09,132.41721461187217,10.07214890132328,0.07606374239818996,18.224018264840183,1.7331321594828457,0.09510153766837462,33.08264840182648,15.748721461187216,0.07972602739726026,1270.33,5
Good,NON_FILLET,FE410,VAL,11-20-22-0280-00,good_weld_20_11-20-22_plane_plate,140,19.0,30,221,24.31,137.25076923076924,10.01972753422666,0.07300307014949985,19.51194570135746,1.9313787625194037,0.09898442687778883,32.58588235294117,13.958235294117648,0.058914027149321264,1261.31,5
Good,NON_FILLET,FE410,VAL,11-20-22-0272-00,good_weld_20_11-20-22_plane_plate,140,19.0,30,220,24.2,124.21436363636363,10.897781520059283,0.08773366622850828,19.770045454545453,1.8968037277183145,0.09594331647235584,33.63009090909091,15.885954545454547,0.08177272727272726,1276.56,5
Good,NON_FILLET,FE410,VAL,09-29-22-0018-00,good_weld_7_09-29-22_butt,170,23.0,30,235,25.85,158.62638297872343,14.987765698126296,0.09448469678676721,24.472340425531915,2.1874103769342126,0.08938296619362546,42.2576170212766,10.484170212765958,0.06404255319148935,1698.36,5
Good,NON_FILLET,FE410,VAL,12-13-22-0288-00,good_weld_21_12-13-22_butt,150,21.0,30,236,25.96,136.28355932203388,11.821400322093375,0.08674120620932542,21.980127118644074,1.7818120064488505,0.08106468160220395,33.572161016949146,11.59677966101695,0.06728813559322036,1345.57,5
Good,NON_FILLET,FE410,VAL,09-26-22-0079-00,good_weld_6_09-26-22_plane_plate,160,22.0,30,234,25.74,168.27914529914528,13.135671811691353,0.07805882177699693,22.850128205128208,1.3166176201698914,0.05761970385244515,39.538931623931624,12.402692307692307,0.1044871794871795,1693.28,5
Good,NON_FILLET,FE410,VAL,12-13-22-0438-00,good_weld_28_12-13-22_butt,160,22.0,30,234,25.74,143.02585470085472,11.661317492513485,0.08153293344691892,18.298589743589744,1.9140959324685474,0.10460346722288161,36.407435897435896,17.116153846153846,0.0654700854700855,1456.07,5
Good,NON_FILLET,FE410,VAL,09-29-22-0009-00,good_weld_7_09-29-22_butt,170,23.0,30,235,25.85,159.1379574468085,20.44014305103806,0.12844291443083358,24.276127659574467,2.084101372448551,0.08584982752084783,40.26944680851064,12.374510638297874,0.18578723404255318,1706.56,5
Good,NON_FILLET,FE410,VAL,09-26-22-0005-00,good_weld_3_09-26-22_plane_plate,170,23.0,30,234,25.74,177.506452991453,13.052989192124233,0.07353529391268238,23.896837606837604,0.9628210067877854,0.040290728950356736,40.61457264957266,12.335213675213675,0.19521367521367522,1763.77,5
Good,NON_FILLET,FE410,VAL,11-18-22-0219-00,good_weld_17_11-18-22_plane_plate,160,21.0,30,219,24.09,130.62602739726026,28.325670825666542,0.2168455352280019,22.350867579908677,2.602324767968213,0.11643059307046576,35.85479452054795,12.494794520547943,0.0871689497716895,1287.38,5
Good,FILLET,FE410,VAL,02-17-23-0128-00,good_weld_7_02-17-23_Fe410,165,20.0,25,279,30.69,135.07645161290324,9.426218408182857,0.06978432062456112,21.371003584229392,1.594634121672271,0.07461671677641858,46.30068100358423,37.68308243727598,0.5939068100358423,2174.43,5
Good,FILLET,FE410,VAL,02-14-23-0066-00,good_weld_4_02-14-23_Fe410,155,18.0,25,280,30.8,126.2780357142857,6.860864241108451,0.05433141402857827,19.166392857142856,1.090029851923789,0.0568719351652839,41.33517857142857,20.086178571428572,0.5221071428571429,1926.07,5
Good,NON_FILLET,FE410,VAL,12-31-22-0011-00,9_good_weld_plane_plate,160,21.0,30,231,25.41,145.2234632034632,10.148017503848855,0.06987863586224441,21.972380952380952,1.397176952591547,0.06358787223012112,50.67679653679654,12.774675324675323,0.09683982683982682,1803.61,5
Good,NON_FILLET,FE410,VAL,01-02-23-0024-00,3_good_weld_butt,160,22.0,30,233,25.63,140.6155364806867,12.89543045201844,0.09170701029746883,20.956437768240345,1.3651382135211392,0.06514171103974634,38.543905579399144,10.90304721030043,0.06313304721030043,1570.82,5
Good,FILLET,FE410,VAL,04-01-23-0042-00,5_good_weld_7_02-17-23_Fe410,165,20.0,25,235,25.85,170.52063829787235,9.61066839646089,0.05636073435095044,20.976382978723404,1.2086345787739914,0.057618826849220095,1.9373617021276597,16.94536170212766,0.084,271.64,5
Good,NON_FILLET,FE410,VAL,09-26-22-0016-00,good_weld_3_09-26-22_plane_plate,170,23.0,30,233,25.63,170.17944206008582,11.961743729466463,0.07028900544428328,24.189957081545064,1.7273588314628856,0.0714080982301832,44.390944206008584,12.857982832618026,0.1866523605150215,1790.49,5
Good,NON_FILLET,FE410,VAL,12-31-22-0019-00,13_good_weld_butt,150,22.0,30,236,25.96,144.84538135593223,12.180597732892444,0.08409379449221617,22.912330508474575,1.0452755275989136,0.045620655097145094,40.68902542372881,13.13521186440678,0.05796610169491526,1660.0,5
Good,FILLET,FE410,VAL,02-17-23-0118-00,good_weld_6_02-17-23_Fe410,165,19.0,25,278,30.580000000000002,133.08669064748202,9.868139220751235,0.07414820499887409,20.292158273381297,0.78377616213561,0.03862458352514164,46.30622302158274,34.423884892086335,0.5280935251798562,2173.12,5
Good,NON_FILLET,FE410,VAL,10-20-22-0122-00,good_weld_13_10-20-22_Plane_Plate,150,20.0,30,233,25.63,142.94982832618024,8.99418571603561,0.0629184786113408,20.813090128755363,1.930835283680061,0.09277023602624097,36.18763948497855,18.272832618025753,0.14115879828326178,1501.97,5
Good,NON_FILLET,FE410,VAL,09-26-22-0044-00,good_weld_5_09-26-22_plane_plate,160,23.0,30,236,25.96,165.69245762711864,11.05309287120458,0.06670848528349389,23.893940677966103,1.0244820905768584,0.04287622976822692,40.332203389830504,12.750381355932204,0.15707627118644069,1710.66,5
Good,FILLET,FE410,VAL,02-17-23-0109-00,good_weld_6_02-17-23_Fe410,165,19.0,25,280,30.8,133.69821428571427,9.854218772899653,0.07370493933330403,20.453500000000002,1.3327985083272276,0.06516236870595386,45.29239285714285,33.989714285714285,0.45525,2150.49,5
Good,NON_FILLET,FE410,VAL,09-26-22-0024-00,good_weld_4_09-26-22_plane_plate,170,22.0,30,234,25.74,171.6826495726496,12.601150154819724,0.0733979245205404,23.061025641025644,1.4578642056989295,0.06321766552765043,44.351666666666674,12.929700854700856,0.1712393162393162,1809.51,5
Good,NON_FILLET,FE410,VAL,09-29-22-0028-00,good_weld_8_09-29-22_butt,170,22.0,30,233,25.63,159.03231759656651,11.874402480157332,0.07466660022071954,23.07605150214592,1.225804745136094,0.05312021187949344,42.94690987124463,11.562789699570816,0.062446351931330475,1733.12,5
Good,NON_FILLET,FE410,VAL,08-11-22-0013-00,good_weld_08_11_22_butt_joint,180,24.0,30,241,26.51,176.5173029045643,15.391904602052985,0.08719771007590547,25.00311203319502,1.2512096912839716,0.05004215833704305,48.44311203319502,14.430580912863073,0.13684647302904565,2046.07,5
Good,FILLET,FE410,VAL,02-17-23-0106-00,good_weld_6_02-17-23_Fe410,165,19.0,25,278,30.580000000000002,134.765071942446,8.140404940424252,0.060404412086098744,20.434316546762588,1.4138525857010156,0.06919010882823054,45.33841726618706,32.36154676258993,0.5926978417266188,2158.36,5
Good,NON_FILLET,FE410,VAL,10-20-22-0090-00,good_weld_11_10-20-22_Plane_Plate,150,21.0,30,233,25.63,133.78283261802576,14.026313315249741,0.10484389544432363,21.992703862660942,1.6054623844734428,0.07299977276551181,35.68828326180258,15.018540772532189,0.18583690987124465,1471.64,5
Good,NON_FILLET,FE410,VAL,11-18-22-0210-00,good_weld_17_11-18-22_plane_plate,160,21.0,30,220,24.2,129.80554545454547,12.000760294511606,0.09245183056307837,22.26831818181818,1.6771356285533046,0.07531487626769524,35.887772727272726,10.66518181818182,0.03640909090909092,1430.33,5
Good,NON_FILLET,FE410,VAL,09-26-22-0059-00,good_weld_5_09-26-22_plane_plate,160,23.0,30,233,25.63,166.49356223175965,16.21358202240295,0.09738263633180953,24.011587982832616,1.7918976076792692,0.07462636827520149,40.72098712446352,12.363690987124462,0.13656652360515023,1688.2,5
Good,FILLET,FE410,VAL,04-01-23-0018-00,2_good_weld_2_02-09-23_Fe410,165,21.0,25,237,26.07,181.994388185654,13.363306901369839,0.07342702725392729,17.409957805907172,1.901969874890708,0.10924609330445204,0.13261603375527425,20.69409282700422,0.12898734177215188,5.41,5
Good,NON_FILLET,FE410,VAL,08-11-22-0001-00,good_weld_08_11_22_butt_joint,180,24.0,30,242,26.62,172.71995867768592,15.938641593589704,0.09228025362912996,25.194586776859506,1.34283005891562,0.05329835614327163,57.99966942148761,14.25599173553719,0.1378925619834711,2361.97,5
Good,NON_FILLET,FE410,VAL,12-13-22-0385-00,good_weld_26_12-13-22_butt,155,19.0,30,235,25.85,138.13557446808508,9.70938408475678,0.07028880230269749,20.08953191489362,1.6977205035473655,0.0845077182852996,35.95302127659575,17.092851063829787,0.08834042553191487,1443.77,5
Good,NON_FILLET,FE410,VAL,12-13-22-0333-00,good_weld_23_12-13-22_butt,150,20.0,30,237,26.07,143.5374683544304,15.23649289034426,0.10614993468270945,20.828776371308017,2.2895271374975277,0.10992134615509094,33.50755274261603,13.507510548523207,0.07421940928270042,1347.54,5
Good,NON_FILLET,FE410,VAL,11-18-22-0196-00,good_weld_16_11-18-22_plane_plate,170,24.0,30,220,24.2,166.67709090909094,13.785187858130016,0.08270595426727682,24.9095,0.8840567684617395,0.035490747243491015,40.79690909090909,10.325363636363637,0.05213636363636365,1590.49,5
Good,FILLET,FE410,VAL,02-17-23-0140-00,good_weld_7_02-17-23_Fe410,165,20.0,25,279,30.69,129.3211111111111,9.894268480337049,0.07650930613978421,21.439605734767024,1.3631956433254113,0.06358305559298685,47.578494623655914,36.861792114695334,0.5767383512544801,2205.25,5
Good,NON_FILLET,FE410,VAL,01-02-23-0020-00,1_good_weld_butt,180,24.0,30,233,25.63,127.86540772532189,12.37315548536185,0.09676702796695127,20.98420600858369,0.9852486954369912,0.04695191683850085,37.04729613733906,8.078669527896995,0.06695278969957082,1504.26,5
Good,NON_FILLET,FE410,VAL,09-29-22-0019-00,good_weld_7_09-29-22_butt,170,23.0,30,233,25.63,157.8245493562232,16.481201252681483,0.10442736139535576,24.6618025751073,2.2962886500402524,0.09311114396633928,42.523819742489266,10.52763948497854,0.0672532188841202,1775.25,5
Good,FILLET,FE410,VAL,02-09-23-0013-00,good_weld_1_02-09-23_Fe410,170,21.0,25,283,31.13,146.32865724381625,11.683592528020865,0.07984486940622566,22.3065371024735,1.6950507914735953,0.07598897057336779,47.64487632508834,40.52416961130742,0.9416607773851591,2227.05,5
Good,NON_FILLET,FE410,VAL,11-20-22-0231-00,good_weld_18_11-18-22_plane_plate,160,22.0,30,219,24.09,153.8395890410959,12.692219545308117,0.08250294754699054,22.762374429223744,1.3134602477663349,0.057703129866804814,38.327214611872144,14.765022831050228,0.1076255707762557,1482.62,5
Good,NON_FILLET,FE410,VAL,12-13-22-0311-00,good_weld_22_12-13-22_butt,150,22.0,30,237,26.07,137.03345991561181,15.339587088512387,0.11194044941986313,23.2131223628692,2.5519800300838824,0.10993695678638775,32.96970464135022,13.378987341772154,0.09101265822784811,1343.12,5
Good,FILLET,FE410,VAL,04-01-23-0032-00,4_good_weld_6_02-17-23_Fe410,165,19.0,25,236,25.96,166.7974152542373,10.140430080959591,0.060794887411793896,19.88800847457627,1.4531839788972425,0.0730683507478847,2.1829661016949156,16.940974576271188,0.055254237288135596,234.92,5
Good,NON_FILLET,FE410,VAL,10-20-22-0091-00,good_weld_11_10-20-22_Plane_Plate,150,21.0,30,233,25.63,132.79150214592275,13.089909902986895,0.09857490646203078,22.065236051502144,1.6905258465947899,0.07661489968423443,33.686995708154505,15.251416309012875,0.19832618025751073,1405.41,5
Good,FILLET,FE410,VAL,02-09-23-0007-00,good_weld_1_02-09-23_Fe410,170,21.0,25,282,31.02,143.247304964539,13.810857912152125,0.09641268933870005,22.429219858156028,2.2095850952446665,0.0985136847923485,46.30202127659574,39.103262411347515,0.9179078014184398,2198.85,5
Good,NON_FILLET,FE410,VAL,12-13-22-0316-00,good_weld_22_12-13-22_butt,150,22.0,30,235,25.85,134.6025106382979,12.447433576609962,0.0924754933439432,22.925234042553193,1.2070669086314458,0.052652326532018005,33.43778723404255,13.579276595744682,0.07995744680851063,1350.33,5
Good,NON_FILLET,FE410,VAL,09-30-22-0049-00,good_weld_9_09-29-22_butt,160,23.0,30,232,25.52,145.67435344827584,17.079922379739028,0.11724728461419631,24.672586206896547,2.870943287580158,0.11636166810829358,30.355732758620686,11.430905172413793,0.14961206896551724,1578.36,5
Good,NON_FILLET,FE410,VAL,12-13-22-0457-00,good_weld_29_12-13-22_butt,165,21.0,30,235,25.85,151.02940425531915,9.843895005247708,0.06517866539820515,19.944297872340425,1.5204407243832216,0.07623435701348161,39.75736170212766,15.544042553191488,0.031872340425531914,1603.93,5
Good,NON_FILLET,FE410,VAL,12-13-22-0429-00,good_weld_28_12-13-22_butt,160,22.0,30,236,25.96,151.48177966101693,11.101383362626935,0.07328527158493517,17.800508474576272,1.7021520033419655,0.09562378545383007,35.48296610169491,17.316652542372882,0.10771186440677964,1431.15,5
Good,NON_FILLET,FE410,VAL,10-20-22-0101-00,good_weld_12_10-20-22_Plane_Plate,150,22.0,30,233,25.63,135.47845493562232,14.102855978149154,0.10409666972398421,23.109098712446354,1.6318638998481598,0.07061564451967366,34.399356223175964,17.713562231759656,0.21124463519313302,1434.26,5
Good,NON_FILLET,FE410,VAL,12-13-22-0366-00,good_weld_25_12-13-22_butt,155,20.0,30,233,25.63,147.67309012875538,10.57443831049002,0.07160707682943605,20.845579399141627,1.230582891708998,0.05903327838225838,35.997296137339056,16.629442060085836,0.08527896995708154,1427.38,5
Good,NON_FILLET,FE410,VAL,12-13-22-0283-00,good_weld_21_12-13-22_butt,150,21.0,30,235,25.85,137.41455319148938,12.014970047745727,0.08743593577750586,22.00408510638298,1.727235920292848,0.07849614796262575,33.911914893617016,11.829319148936172,0.09153191489361698,1353.61,5
Good,NON_FILLET,FE410,VAL,10-21-22-0157-00,good_weld_14_10-21-22_Plane_Plate,150,19.0,30,233,25.63,139.3424034334764,9.546052771117164,0.06850788084529169,19.620386266094417,1.2512053933556597,0.06377068098388265,38.98652360515022,15.651974248927042,0.2488412017167382,1571.48,5
Good,NON_FILLET,FE410,VAL,11-20-22-0246-00,good_weld_19_11-20-22_plane_plate,140,18.0,30,219,24.09,129.49068493150685,12.314541862035961,0.0950998279802879,18.32662100456621,1.2871758067717232,0.07023530450326954,31.340821917808217,16.02050228310502,0.05885844748858449,1236.89,5
Good,FILLET,FE410,VAL,04-01-23-0017-00,2_good_weld_2_02-09-23_Fe410,165,21.0,25,239,26.29,175.24933054393307,11.180627508450437,0.06379840353026385,17.565690376569037,1.3708775651707605,0.07804290840736787,0.1789958158995816,20.351087866108784,0.14535564853556482,5.25,5
Good,NON_FILLET,FE410,VAL,08-17-22-0017-00,good_weld_08_17_22_plane_plate,180,24.0,30,242,26.62,175.3829338842975,14.30227901883263,0.08154886397480406,24.818636363636365,1.19747980518146,0.048249218354960745,64.17772727272728,13.189669421487604,0.07388429752066114,2475.41,5
Good,NON_FILLET,FE410,VAL,12-13-22-0305-00,good_weld_22_12-13-22_butt,150,22.0,30,235,25.85,136.7348510638298,14.15337634053082,0.10350964827484851,22.894936170212763,1.381690519794336,0.060349175447449874,32.961191489361696,13.0291914893617,0.09400000000000003,1341.15,5
Good,NON_FILLET,FE410,VAL,12-13-22-0392-00,good_weld_26_12-13-22_butt,155,19.0,30,235,25.85,148.30144680851063,9.381352778202174,0.06325867333118831,19.623404255319148,1.9508164810450157,0.0994127448868218,34.92689361702128,18.941234042553194,0.08451063829787234,1426.23,5
Good,NON_FILLET,FE410,VAL,12-13-22-0391-00,good_weld_26_12-13-22_butt,155,19.0,30,234,25.74,145.37692307692308,16.82057239596688,0.1157031806696489,19.99961538461539,3.2439756415583787,0.16220190134525247,36.038931623931624,18.24482905982906,0.07747863247863249,1443.61,5
Good,NON_FILLET,FE410,VAL,12-13-22-0431-00,good_weld_28_12-13-22_butt,160,22.0,30,235,25.85,147.58268085106383,16.653919690959313,0.1128446752350702,18.198212765957447,2.764209481407169,0.15189455783141778,35.69668085106383,17.378553191489363,0.07365957446808512,1443.77,5
Good,NON_FILLET,FE410,VAL,10-20-22-0087-00,good_weld_11_10-20-22_Plane_Plate,150,21.0,30,234,25.74,135.08423076923077,12.380175297340056,0.09164782022921353,22.046239316239316,1.4403404619549485,0.06533270556008117,18.78508547008547,14.946752136752137,0.19004273504273503,1005.9,5
Good,NON_FILLET,FE410,VAL,12-13-22-0448-00,good_weld_29_12-13-22_butt,165,21.0,30,235,25.85,155.81378723404256,11.405052885544134,0.07319668617266195,19.41944680851064,1.2729601213114152,0.06555079214478633,39.11663829787234,13.512340425531914,0.05229787234042554,1596.72,5
Good,FILLET,FE410,VAL,02-17-23-0095-00,good_weld_5_02-16-23_Fe410,160,19.0,25,280,30.8,129.87860714285713,9.035603404165554,0.06956960505610474,20.234178571428572,1.1473332194201684,0.05670273272374133,43.47239285714286,20.117678571428574,0.5474642857142857,2045.57,5
Good,NON_FILLET,FE410,VAL,09-30-22-0064-00,good_weld_10_09-29-22_butt,160,22.0,30,235,25.85,147.55846808510637,13.214157884003761,0.08955201321541448,23.05927659574468,1.4693256448174707,0.0637195030258936,34.07868085106383,12.678255319148938,0.07272340425531915,1678.53,5
Good,FILLET,FE410,VAL,02-16-23-0081-00,good_weld_5_02-16-23_Fe410,160,19.0,25,281,30.91,133.39167259786475,42.70910567489757,0.3201782003562734,20.22409252669039,2.020429934439614,0.09990213067771457,43.68715302491103,3.9798576512455512,0.14967971530249108,2048.03,5
Undercut,FILLET,FE410,VAL,03-15-23-0065-05,undercut_4_03-15-23_Fe410,300,19.0,30,208,22.88,280.1187980769231,19.903278442289366,0.07105299101284787,17.64423076923077,2.1342231804967007,0.12095869796820537,123.63692307692307,12.741634615384616,0.20682692307692305,4760.49,5
Porosity,NON_FILLET,FE410,VAL,10-27-22-0116-03,porosity_weld_7_10-27-22_plane_plate,160,21.0,30,233,25.63,137.84442060085837,13.759564094874266,0.09981952142057597,19.1774678111588,1.568458783944784,0.08178654238346027,39.067081545064376,2.3824528425432544e-19,0.001072961373390557,1601.97,5
Porosity,NON_FILLET,FE410,VAL,11-25-22-0218-03,porosity_weld_12_11-25-22_plane_plate,160,21.0,30,221,24.31,143.45171945701358,17.388079896428305,0.12121207025084686,14.385656108597285,2.5336861664957757,0.176125867834528,32.563529411764705,-0.0020814479638009047,0.004389140271493212,1281.8,5
Spatter,NON_FILLET,FE410,VAL,09-23-22-0073-09,spatter_weld_5_09-23-22_plane_plate,160,13.0,35,198,21.78,139.15722222222223,19.850223997537082,0.1426460206703319,13.429040404040403,4.903295958561187,0.3651263091803588,36.43494949494949,47.33939393939394,1.043333333333333,1307.87,5
Spatter,NON_FILLET,FE410,VAL,08-30-22-0020-09,spatter_weld_1_08_27_2022_plane_plate_corrected,150,16.0,30,182,20.02,126.69126373626372,63.31438601372282,0.4997533700944519,21.909395604395602,9.670480752022062,0.4413850991892222,36.707692307692305,14.829065934065936,0.17923076923076922,1337.38,5
Porosity,NON_FILLET,FE410,VAL,10-27-22-0120-03,porosity_weld_7_10-27-22_plane_plate,160,21.0,30,234,25.74,133.58247863247865,12.899196894585822,0.09656353907068145,19.483076923076922,1.697708863325919,0.08713761537917304,41.51867521367521,-0.003162393162393162,0.009786324786324787,1615.08,5
Porosity,NON_FILLET,BSK46,VAL,12-22-22-0282-03,porosity_weld_16_12-22-22_plane_plate_BSK46,150,21.0,30,236,25.96,129.18046610169492,12.390827775952426,0.0959187418181165,18.432711864406777,1.2820725647581126,0.06955420201808563,35.12173728813559,-0.004406779661016949,0.009237288135593219,1407.71,5
Porosity,NON_FILLET,FE410,VAL,11-25-22-0189-03,porosity_weld_11_11-25-22_plane_plate,170,24.0,30,222,24.42,141.06815315315316,14.401499787217801,0.10208895108722772,23.24531531531532,1.6208797788831946,0.06972930919182962,43.52662162162162,-0.004414414414414414,0.014954954954954955,1682.95,5
Porosity,NON_FILLET,BSK46,VAL,12-22-22-0318-03,porosity_weld_17_12-22-22_plane_plate_BSK46,160,22.0,30,233,25.63,145.93969957081543,15.033494655178625,0.10301168701449744,20.54364806866953,1.6754536173485497,0.08155579825687002,41.191545064377685,-0.0005579399141630902,0.0072532188841201726,1710.49,5
Undercut,FILLET,FE410,VAL,03-15-23-0089-05,undercut_5_03-15-23_Fe410,310,19.0,30,203,22.330000000000002,294.1524630541872,28.737205208757896,0.0976949331322243,17.499556650246305,1.9597356107021349,0.11198772916767304,128.11600985221676,16.66551724137931,0.21763546798029554,4811.64,5
Overlap,FILLET,FE410,VAL,03-22-23-0066-06,overlap_4_03-22-23_Fe410,225,17.0,30,99,10.89,227.38474747474748,25.69133834596806,0.11298619908013507,15.38828282828283,4.015406564518167,0.2609392230001172,1.5768686868686868,7.764444444444446,0.07181818181818182,36.07,5
Spatter,NON_FILLET,FE410,VAL,12-06-22-0210-09,spatter_weld_12_12-06-22_plane_plate,165,15.0,35,203,22.330000000000002,129.3152709359606,41.7786603980304,0.3230759994209809,16.429310344827588,5.4225780757281585,0.3300551247688458,41.16669950738916,12.838128078817736,0.07330049261083743,1555.57,5
Porosity,NON_FILLET,BSK46,VAL,12-22-22-0315-03,porosity_weld_17_12-22-22_plane_plate_BSK46,160,22.0,30,234,25.74,146.34213675213675,11.192281815551704,0.07648024051000667,20.52051282051282,1.7862747320302843,0.0870482500926916,42.72487179487179,-0.0026495726495726494,0.020170940170940177,1733.28,5
Undercut,FILLET,FE410,VAL,03-15-23-0062-05,undercut_4_03-15-23_Fe410,300,19.0,30,212,23.32,284.0357075471698,21.21197019590097,0.07468064624367096,17.586179245283017,1.4587441933894014,0.08294832965384834,120.86584905660378,12.941650943396226,0.2027358490566038,4711.97,5
Porosity,NON_FILLET,FE410,VAL,11-26-22-0238-03,porosity_weld_13_11-26-22_plane_plate,160,22.0,30,220,24.2,125.39436363636365,8.739725555733385,0.06969791386380077,19.627772727272724,1.2423460804975754,0.06329531617060859,34.911545454545454,-0.006045454545454546,0.028500000000000004,1361.8,5
Overlap,FILLET,FE410,VAL,03-22-23-0046-06,overlap_3_03-22-23_Fe410,235,18.0,30,101,11.11,227.54584158415844,27.901468286358217,0.12261910871282077,17.00019801980198,3.2159340727689116,0.18917038901681987,0.8556435643564355,7.005346534653465,0.03485148514851484,16.56,5
Good,NON_FILLET,BSK46,VAL,04-04-23-0002-00,good_plane_04_04_23,170,23.0,30,196,21.56,158.57729591836735,12.200277816684789,0.07693584220886995,21.15025510204082,1.4929847702949992,0.07058944504886558,0.5485714285714286,19.775510204081627,0.42897959183673473,17.87,5
Undercut,FILLET,FE410,VAL,03-15-23-0079-05,undercut_4_03-15-23_Fe410,300,19.0,30,209,22.99,277.771961722488,21.758044809256294,0.07833060138371335,17.64818181818182,1.714387518309983,0.09714244424565917,124.27023923444976,13.400047846889953,0.19789473684210526,4814.1,5
Porosity,NON_FILLET,FE410,VAL,10-30-22-0147-03,porosity_weld_9_10-30-22_plane_plate,180,21.0,30,230,25.3,160.4187826086957,15.15229984692834,0.09445464926565894,18.163304347826084,2.0209659680672054,0.11126642649188936,36.609869565217394,-0.008,0.014347826086956518,1593.93,5
Overlap,FILLET,FE410,VAL,03-22-23-0041-06,overlap_3_03-22-23_Fe410,235,18.0,30,99,10.89,228.05929292929292,24.806817210339467,0.10877354258057148,16.915959595959595,3.257473642097983,0.19256806707412777,0.9611111111111111,6.650909090909092,0.06838383838383837,20.33,5
Porosity,NON_FILLET,FE410,VAL,10-27-22-0132-03,porosity_weld_8_10-27-22_plane_plate,170,21.0,30,232,25.52,150.14159482758623,15.561520211673669,0.10364563017692467,18.70965517241379,1.5905535158050472,0.0850124441710833,35.44112068965517,-0.005991379310344828,0.007931034482758621,1445.57,5
Porosity,NON_FILLET,FE410,VAL,09-19-22-0044-03,porosity_weld_4_09-19-2022_plane_plate,170,22.0,30,232,25.52,151.39741379310342,11.783942638399523,0.07783450419109018,20.370172413793103,1.859629895104984,0.09129180928511861,38.900258620689655,-0.002456896551724138,0.03517241379310345,1616.89,5
Spatter,NON_FILLET,FE410,VAL,11-14-22-0104-09,spatter_weld_7_11-14-22_plane_plate,150,16.0,30,223,24.53,142.99739910313903,35.96578583685503,0.2515135664174854,14.83273542600897,3.366167007380528,0.2269417548888526,40.88089686098654,10.131614349775784,0.05457399103139014,1608.03,5
Overlap,FILLET,FE410,VAL,03-22-23-0096-06,overlap_5_03-22-23_Fe410,245,18.0,30,100,11.0,242.7796,18.37937243628071,0.07570394067821477,16.3121,2.8481786826111892,0.17460527354609087,0.9918000000000002,7.908100000000001,0.085,19.18,5
Porosity,NON_FILLET,FE410,VAL,11-27-22-0272-03,porosity_weld_15_11-26-22_plane_plate,140,19.0,30,221,24.31,117.65352941176471,22.142879447215165,0.1882041240745048,18.699819004524887,2.2058929265617966,0.11796333034175496,33.52339366515837,-0.0025791855203619912,-0.030090497737556565,1316.23,5
Overlap,FILLET,FE410,VAL,04-01-23-0002-06,15_overlap_3_03-22-23_Fe410,235,18.0,30,104,11.44,242.0625,30.509525418500626,0.1260398674660496,16.40298076923077,3.415340572026098,0.20821463001607013,1.209519230769231,7.044807692307693,0.115,26.89,5
Undercut,FILLET,FE410,VAL,03-15-23-0039-05,undercut_2_03-15-23_Fe410,295,18.0,30,209,22.99,280.3607655502392,18.11169932103917,0.06460140485596458,16.22114832535885,1.7911826298484304,0.1104226774776628,119.4935885167464,12.973923444976078,0.2061722488038278,4551.8,5
Porosity,NON_FILLET,FE410,VAL,10-27-22-0104-03,porosity_weld_7_10-27-22_plane_plate,160,21.0,30,232,25.52,139.47668103448277,16.789917628101296,0.12037795496402966,18.962887931034484,1.93566879958114,0.10207668824605785,42.81948275862069,-0.0024137931034482756,0.001939655172413792,1758.03,5
Good,FILLET,BSK46,VAL,03-20-23-0019-00,good_weld_1_03-19-23_BSK46,230,19.0,30,203,22.330000000000002,206.39019704433494,17.60005923596555,0.08527565498755185,19.323448275862066,1.7897554816769123,0.09262091610805251,97.05108374384238,11.454827586206896,0.31812807881773403,3637.21,5
Spatter,NON_FILLET,FE410,VAL,11-15-22-0154-09,spatter_weld_9_11-15-22_plane_plate,170,15.0,30,223,24.53,145.02910313901347,39.156559528985326,0.26999104787576966,14.753766816143498,3.4285058573449785,0.23238173004019044,41.40071748878923,10.049551569506727,0.05426008968609865,1616.07,5
Undercut,FILLET,FE410,VAL,03-15-23-0085-05,undercut_5_03-15-23_Fe410,310,19.0,30,202,22.22,307.52004950495046,22.786452147933744,0.07409745213235902,17.675049504950493,2.177232770020353,0.1231811412698191,129.46158415841583,16.41183168316832,0.18113861386138616,4820.0,5
Spatter,NON_FILLET,FE410,VAL,11-15-22-0134-09,spatter_weld_8_11-15-22_plane_plate,160,12.0,30,221,24.31,131.89493212669683,29.513652258818514,0.22376638573548846,12.619366515837102,4.808252617452347,0.38102171067129775,36.89031674208144,11.095384615384615,0.07294117647058822,1467.21,5
Porosity,NON_FILLET,FE410,VAL,10-30-22-0163-03,porosity_weld_10_10-30-22_plane_plate,150,20.0,30,231,25.41,130.12987012987014,13.157228645700215,0.1011084436845226,18.001818181818184,1.8012030235417131,0.10005672790101425,36.39142857142856,-0.003982683982683983,0.002857142857142856,1418.85,5
Good,NON_FILLET,BSK46,VAL,12-24-22-0502-00,good_weld_32_12-24-22_butt_BSK46,165,21.0,30,231,25.41,146.55480519480517,9.978535042395789,0.06808739590033921,22.19090909090909,1.22379969427174,0.055148695768083324,49.191904761904766,10.825324675324676,0.09852813852813855,1787.38,5
Spatter,NON_FILLET,FE410,VAL,09-23-22-0027-09,spatter_weld_3_09-23-22_plane_plate,170,13.0,35,196,21.56,145.5009693877551,23.09451324735794,0.15872411946488035,13.487602040816325,4.826821841760722,0.35787101570418095,35.50964285714286,46.861326530612246,0.9772448979591835,1373.61,5
Spatter,NON_FILLET,FE410,VAL,12-06-22-0202-09,spatter_weld_12_12-06-22_plane_plate,165,15.0,35,204,22.44,130.41549019607842,43.680637493937176,0.3349344271011347,16.082549019607843,5.451788098458307,0.3389878116840488,41.61426470588236,13.214705882352941,0.06774509803921569,1570.66,5
Overlap,FILLET,FE410,VAL,03-22-23-0116-06,overlap_6_03-22-23_Fe410,250,18.0,30,100,11.0,231.2218,25.21966878642481,0.10907132799080713,16.377799999999997,2.947509676477635,0.17996981746496082,13.785500000000003,9.974899999999998,0.06000000000000002,538.85,5
Spatter,NON_FILLET,FE410,VAL,08-30-22-0003-09,spatter_weld_1_08_27_2022_plane_plate_corrected,150,16.0,30,183,20.13,116.0504918032787,69.62696389621733,0.5999712953758478,23.135737704918032,9.772692970050128,0.42240680174951667,34.69382513661202,14.334918032786884,0.1574863387978142,1293.12,5
Spatter,NON_FILLET,FE410,VAL,12-06-22-0259-09,spatter_weld_14_12-06-22_plane_plate,165,14.5,35,202,22.22,146.04475247524752,21.377333283097677,0.14637522348994242,12.201980198019802,3.8021828032404845,0.3116037513204227,41.30425742574258,13.106683168316833,0.08861386138613861,1563.93,5
Porosity,NON_FILLET,FE410,VAL,09-19-22-0032-03,porosity_weld_3_09-19-2022_plane_plate,160,22.0,30,231,25.41,138.9722077922078,11.375790612567659,0.08185658696288987,21.28757575757576,1.9119842213559444,0.08981690743604344,35.65995670995671,-0.0071428571428571435,-0.015108225108225109,1433.12,5
Undercut,FILLET,FE410,VAL,03-15-23-0098-05,undercut_5_03-15-23_Fe410,310,19.0,30,203,22.330000000000002,300.2203940886699,22.36325240790719,0.0744894512439492,17.3664039408867,1.1401582200366167,0.0656530980114011,132.53349753694582,16.568916256157635,0.1694088669950739,4934.43,5
Spatter,NON_FILLET,FE410,VAL,11-14-22-0095-09,spatter_weld_6_11-14-22_plane_plate,170,17.0,30,224,24.64,147.96066964285714,23.827184346861955,0.16103728378882895,15.377812500000001,3.1974186814954004,0.20792415575982606,38.30290178571429,10.282901785714285,0.08870535714285717,1569.51,5
Spatter,NON_FILLET,FE410,VAL,09-23-22-0065-09,spatter_weld_5_09-23-22_plane_plate,160,13.0,35,201,22.11,140.05283582089552,18.363869320432183,0.13112101024442335,13.369104477611941,5.050134274851496,0.37774663840113676,34.72786069651741,46.805323383084584,1.0479104477611942,1549.02,5
Overlap,FILLET,FE410,VAL,03-22-23-0040-06,overlap_2_03-22-23_Fe410,240,18.0,30,101,11.11,226.18891089108908,32.20590048115377,0.14238496641712486,16.996435643564357,3.006494165688141,0.17688968609289205,1.0296039603960399,6.936336633663367,0.12198019801980207,21.15,5
Porosity,NON_FILLET,FE410,VAL,10-27-22-0134-03,porosity_weld_8_10-27-22_plane_plate,170,21.0,30,233,25.63,146.18605150214594,12.724434369818521,0.08704273929740644,18.963562231759656,1.7328508792166433,0.09137792035267045,32.476223175965664,-0.004420600858369099,0.001373390557939914,1536.72,5
Spatter,NON_FILLET,FE410,VAL,11-14-22-0087-09,spatter_weld_6_11-14-22_plane_plate,170,17.0,30,223,24.53,149.40775784753365,21.98323114801061,0.14713580783699245,15.47609865470852,3.8240709322301942,0.247095280118723,39.51587443946188,10.268834080717488,0.07237668161434978,1590.82,5
Spatter,NON_FILLET,FE410,VAL,11-15-22-0156-09,spatter_weld_9_11-15-22_plane_plate,170,15.0,30,226,24.86,144.8395575221239,37.81078328000873,0.2610528775899721,14.579646017699115,2.5441357158780447,0.17449914166568684,41.892610619469025,10.118716814159292,0.061504424778761065,1635.9,5
Overlap,FILLET,FE410,VAL,03-22-23-0105-06,overlap_6_03-22-23_Fe410,250,18.0,30,101,11.11,248.6959405940594,29.862335078764946,0.12007568361362415,16.147029702970297,2.722410529128351,0.16860132044146514,23.029009900990097,8.697920792079206,0.07356435643564357,733.93,5
Spatter,NON_FILLET,FE410,VAL,09-23-22-0032-09,spatter_weld_3_09-23-22_plane_plate,170,13.0,35,199,21.89,146.05894472361808,26.733554585949832,0.1830326423112035,13.723366834170857,5.387131807578854,0.39255176026957345,36.547286432160796,46.76185929648241,0.9803015075376884,1378.36,5
Spatter,NON_FILLET,FE410,VAL,11-15-22-0153-09,spatter_weld_9_11-15-22_plane_plate,170,15.0,30,225,24.75,146.23235555555556,37.15576637926014,0.25408717679545406,14.573511111111111,2.858346273745523,0.196132987579518,40.54595555555556,10.0096,0.08831111111111113,1615.74,5
Porosity,NON_FILLET,FE410,VAL,10-27-22-0124-03,porosity_weld_8_10-27-22_plane_plate,170,21.0,30,234,25.74,149.3524358974359,15.966055235781022,0.10690187367781076,18.74568376068376,1.753227239590103,0.09352698263624996,42.50747863247863,-0.007094017094017095,0.007692307692307692,1642.46,5
Good,NON_FILLET,BSK46,VAL,12-25-22-0521-00,good_weld_33_12-25-22_butt_BSK46,150,18.0,30,235,25.85,133.98255319148936,10.728668015414545,0.08007511246692704,18.740638297872337,1.5382871541466094,0.0820829648220282,34.974042553191495,10.804680851063829,0.16940425531914893,1436.89,5
Porosity,NON_FILLET,FE410,VAL,09-19-22-0011-03,porosity_weld_2_09-19-2022_plane_plate,150,22.0,30,231,25.41,126.7038961038961,12.077945242304883,0.09532418192098113,21.474025974025974,1.7858941930830152,0.08316531773050631,29.785541125541137,-0.007835497835497836,-0.01857142857142857,1262.95,5
Spatter,NON_FILLET,FE410,VAL,12-06-22-0198-09,spatter_weld_11_12-06-22_plane_plate,165,14.0,35,204,22.44,127.24122549019607,46.211188971671184,0.36317780494209206,14.779607843137255,4.199457957414959,0.2841386592922985,41.49308823529412,12.912892156862743,0.04401960784313726,1571.31,5
Porosity,NON_FILLET,FE410,VAL,09-19-22-0059-03,porosity_weld_4_09-19-2022_plane_plate,170,22.0,30,232,25.52,148.19452586206899,12.523423620087259,0.08450665466377177,20.810818965517242,1.6631336723505674,0.0799167815118818,38.45646551724138,-0.0034051724137931037,0.01017241379310345,1600.0,5
Spatter,NON_FILLET,FE410,VAL,11-15-22-0160-09,spatter_weld_9_11-15-22_plane_plate,170,15.0,30,224,24.64,150.30808035714284,32.59913954369087,0.21688214942425557,14.225133928571427,1.7775864071536722,0.12496096107632135,42.15040178571428,10.274107142857144,0.0625,1641.15,5
Overlap,FILLET,BSK46,VAL,03-22-23-0019-06,overlap_1_03-22-23_BSK46,240,18.0,30,101,11.11,232.67792079207922,31.123654390730906,0.13376281808252435,16.653564356435645,3.46093761404577,0.2078196318800856,0.49990099009901,10.206732673267329,0.06811881188118812,10.0,5
Undercut,FILLET,FE410,VAL,03-15-23-0078-05,undercut_4_03-15-23_Fe410,300,19.0,30,210,23.1,281.4840952380953,20.80159672263122,0.07389972319763234,17.740571428571428,2.0682948752645975,0.1165855837052453,124.82980952380952,13.181809523809523,0.21047619047619048,4782.62,5
Overlap,FILLET,FE410,VAL,03-22-23-0011-06,overlap_1_03-22-23_Fe410,230,18.0,30,101,11.11,222.36752475247525,22.724885540127175,0.1021951634593361,16.834851485148516,2.131640501520548,0.1266206894311514,0.7887128712871289,6.4209900990099005,0.08623762376237626,14.59,5
Undercut,FILLET,FE410,VAL,03-15-23-0084-05,undercut_5_03-15-23_Fe410,310,19.0,30,200,22.0,300.053,26.958705123012635,0.08984647753234473,17.71275,2.407579308795601,0.13592351886610496,130.4306,16.6855,0.19354999999999997,4827.05,5
Undercut,FILLET,FE410,VAL,03-15-23-0007-05,undercut_1_03-15-23_Fe410,290,18.0,30,210,23.1,271.76785714285717,27.891951226708446,0.10263153089530672,16.61595238095238,2.1032010912552943,0.1265772218790353,109.75857142857143,8.411857142857144,0.13585714285714287,4256.56,5
Undercut,FILLET,FE410,VAL,03-15-23-0005-05,undercut_1_03-15-23_Fe410,290,18.0,30,209,22.99,276.8237799043062,17.877561128230905,0.06458101661067885,16.579904306220094,1.8511241362268906,0.11164866226232835,111.59220095693779,8.526172248803828,0.1729665071770335,4274.75,5
Porosity,NON_FILLET,FE410,VAL,10-27-22-0128-03,porosity_weld_8_10-27-22_plane_plate,170,21.0,30,233,25.63,150.64381974248926,13.454303487339512,0.08931201764757636,18.755708154506436,2.2093509229332433,0.11779618795158114,41.54815450643777,-0.006094420600858369,0.0048068669527897,1641.15,5
Good,NON_FILLET,BSK46,VAL,12-24-22-0506-00,good_weld_32_12-24-22_butt_BSK46,165,21.0,30,235,25.85,146.1296595744681,15.358769144277314,0.10510370850792575,22.050297872340423,1.501663008545782,0.06810171079046722,47.424680851063826,11.30408510638298,0.11021276595744683,1757.71,5
Good,FILLET,BSK46,VAL,04-03-23-0003-00,12_good_weld_1_03-19-23_BSK46,230,19.0,30,196,21.56,211.84576530612247,19.138926501150248,0.09034368222321564,18.22188775510204,2.1776863769990484,0.11950937280849548,0.4919897959183674,8.386785714285715,0.12147959183673471,18.85,5
Spatter,NON_FILLET,FE410,VAL,09-23-22-0039-09,spatter_weld_3_09-23-22_plane_plate,170,13.0,35,201,22.11,142.90328358208956,28.060547574204232,0.1963604115372555,13.789701492537313,4.798000407508086,0.3479408462978448,37.62696517412935,47.036268656716416,1.047313432835821,1516.72,5
Porosity,NON_FILLET,FE410,VAL,10-30-22-0146-03,porosity_weld_9_10-30-22_plane_plate,180,21.0,30,233,25.63,159.476652360515,20.512126689624655,0.12862150280941861,18.213261802575108,2.258897466256609,0.1240248721366994,45.41283261802575,-0.006437768240343348,0.013047210300429189,1727.05,5
Spatter,NON_FILLET,FE410,VAL,12-06-22-0256-09,spatter_weld_14_12-06-22_plane_plate,165,14.5,35,202,22.22,148.90896039603962,21.97337938054611,0.14756250612525607,12.15960396039604,4.006059445413065,0.3294564081577692,42.3140099009901,13.005940594059405,0.062227722772277214,1567.87,5
Spatter,NON_FILLET,FE410,VAL,12-06-22-0215-09,spatter_weld_12_12-06-22_plane_plate,165,15.0,35,203,22.330000000000002,142.2768472906404,40.49465780573157,0.2846187456136828,15.445862068965516,5.186717577467043,0.3357998119048607,41.02133004926108,12.323004926108373,0.06295566502463054,1557.21,5
Undercut,FILLET,FE410,VAL,03-15-23-0035-05,undercut_2_03-15-23_Fe410,295,18.0,30,211,23.21,279.71189573459714,28.02313429002359,0.10018570792789294,16.29881516587678,2.1786594871415215,0.13366980758839242,118.40127962085307,13.187488151658767,0.22753554502369663,4550.82,5
Overlap,FILLET,FE410,VAL,03-22-23-0003-06,overlap_1_03-22-23_Fe410,230,18.0,30,98,10.78,229.86285714285717,16.622580344807712,0.07231520808286554,16.66785714285714,1.8427351085851627,0.11055620964299241,1.131224489795918,6.922040816326531,0.10438775510204082,23.61,5
Porosity,NON_FILLET,FE410,VAL,11-26-22-0228-03,porosity_weld_13_11-26-22_plane_plate,160,22.0,30,220,24.2,125.61918181818183,11.31692224095788,0.09008912553926453,19.854636363636367,1.7146399849891818,0.086359677084267,35.825045454545446,-0.006454545454545455,-0.0027272727272727297,1375.41,5
Porosity,NON_FILLET,BSK46,VAL,12-22-22-0310-03,porosity_weld_17_12-22-22_plane_plate_BSK46,160,22.0,30,234,25.74,146.5887606837607,13.251934596899716,0.09040211906483347,20.697735042735044,1.2927518301295176,0.06245861334394058,42.11628205128205,-0.0037179487179487174,0.04615384615384616,1736.56,5
