Repository: chenzhouuu/welder-hero-video

# WELDER hero video

Neural-Symbolic AI for the Next Generation of Smart Manufacturing — a 106 s, 1920×1080,
30 fps, silent hero video built with Remotion + React + TypeScript from WELDER project data.

## Layout

```
video/
├── docs/
│   ├── video-data-inventory.md   what data exists, what was measured, what is intended
│   ├── storyboard.md             per-scene research message, evidence, provenance, transition
│   ├── review.md                 four-role critique and the fixes it produced
│   ├── process_stats.csv         per-weld arc-on statistics (Good / Undercut / …)
│   ├── ts_03-15-23-0080-05.json  deterministic TS-analyzer output for the hero weld

File: docs/process_stats.csv (part 6 of 13)
cat,joint,steel,split,part,top,nomI,nomV,nomSpeed,n_on,dur_s,I_mean,I_std,I_cv,V_mean,V_std,V_cv,feed_mean,gas_mean,press_mean,wire,n_img
Porosity,NON_FILLET,FE410,VAL,11-26-22-0222-03,porosity_weld_13_11-26-22_plane_plate,160,22.0,30,222,24.42,130.91833333333332,11.989617469873943,0.09158088989222755,19.26274774774775,1.705824496277087,0.08855561618806623,35.925810810810816,-0.006756756756756757,0.006891891891891895,1372.79,5
Overlap,FILLET,FE410,VAL,03-22-23-0103-06,overlap_6_03-22-23_Fe410,250,18.0,30,102,11.22,251.44656862745097,31.703716666746544,0.1260853024950979,16.262941176470587,3.22535425584748,0.19832539642423105,9.780882352941177,9.038333333333334,0.08107843137254901,191.48,5
Good,NON_FILLET,BSK46,VAL,12-22-22-0490-00,good_weld_31_12-22-22_plane_plate_BSK46,160,22.0,30,236,25.96,132.75495762711864,10.12711891136889,0.07628429922605139,21.0864406779661,1.3935688306745466,0.06608838598971004,34.85237288135594,8.207245762711864,0.07461864406779661,1406.89,5
Porosity,NON_FILLET,FE410,VAL,10-27-22-0121-03,porosity_weld_8_10-27-22_plane_plate,170,21.0,30,232,25.52,151.06706896551722,18.521327615838768,0.12260334262569476,18.576163793103447,1.8145108767856502,0.09767952613872312,33.56206896551724,0.00271551724137931,0.01314655172413793,1445.41,5
Spatter,NON_FILLET,FE410,VAL,11-15-22-0137-09,spatter_weld_8_11-15-22_plane_plate,160,12.0,30,220,24.2,133.70231818181819,29.394163720227525,0.2198478240314068,12.120090909090909,3.077642754317767,0.2539290156651648,38.69722727272727,11.140136363636364,0.06154545454545454,1489.02,5
Overlap,FILLET,FE410,VAL,03-22-23-0124-06,overlap_7_03-22-23_Fe410,255,18.0,30,101,11.11,241.69574257425742,32.35805616369854,0.133879297248097,16.555445544554455,3.1754752478180253,0.19180850429377463,18.07079207920792,9.389108910891089,0.04148514851485148,521.15,5
Porosity,NON_FILLET,FE410,VAL,11-25-22-0203-03,porosity_weld_12_11-25-22_plane_plate,160,21.0,30,220,24.2,136.16331818181817,17.280527943816402,0.1269103028228337,14.972954545454547,1.930947645771329,0.12896236610546055,34.236727272727265,-0.006681818181818182,-0.019818181818181815,1301.8,5
Porosity,NON_FILLET,FE410,VAL,10-27-22-0137-03,porosity_weld_8_10-27-22_plane_plate,170,21.0,30,233,25.63,148.50381974248927,14.938064186492873,0.10059043742037067,18.842703862660947,1.9822014022277448,0.10519729104036454,42.58733905579398,-0.007381974248927039,0.014034334763948494,1700.98,5
Porosity,NON_FILLET,FE410,VAL,10-30-22-0143-03,porosity_weld_9_10-30-22_plane_plate,180,21.0,30,232,25.52,162.31405172413793,18.55514647122845,0.11431632858727468,18.04801724137931,1.7927599558897194,0.09933279273356393,38.94224137931035,-0.007586206896551724,0.0009913793103448255,1580.49,5
Spatter,NON_FILLET,FE410,VAL,11-15-22-0162-09,spatter_weld_10_11-15-22_plane_plate,170,16.0,30,223,24.53,158.37771300448435,20.321422918456673,0.1283098646454207,14.935426008968612,2.534917535600214,0.16972515776101832,41.02224215246636,12.311255605381167,0.08331838565022423,1624.92,5
Porosity,NON_FILLET,FE410,VAL,09-19-22-0022-03,porosity_weld_3_09-19-2022_plane_plate,160,22.0,30,231,25.41,139.53506493506492,11.701360079629906,0.08385963832872646,20.90861471861472,1.5645815619379941,0.07482951802373897,35.78415584415584,-0.0069696969696969695,-0.02337662337662337,1470.33,5
Spatter,NON_FILLET,BSK46,VAL,12-25-22-0285-09,spatter_weld_16_12-25-22_plane_plate_BSK46,160,15.0,30,221,24.31,144.73610859728507,31.23858811654947,0.21583133897476803,14.546244343891404,3.4647320392291587,0.2381873944448176,39.032805429864254,18.606877828054298,0.042488687782805415,1544.43,5
Porosity,NON_FILLET,FE410,VAL,10-27-22-0131-03,porosity_weld_8_10-27-22_plane_plate,170,21.0,30,232,25.52,149.6555603448276,14.006297211947786,0.09359022263974218,18.69969827586207,2.1419171317951435,0.11454287123765904,40.72379310344827,-0.006939655172413793,0.007974137931034483,1532.79,5
Porosity,NON_FILLET,FE410,VAL,11-26-22-0233-03,porosity_weld_13_11-26-22_plane_plate,160,22.0,30,220,24.2,128.02436363636363,12.005687467057541,0.09377658381617203,19.481272727272728,2.0205709709307094,0.10371863272064455,35.37350000000001,-0.004045454545454546,0.003181818181818182,1373.12,5
Porosity,NON_FILLET,FE410,VAL,10-30-22-0162-03,porosity_weld_10_10-30-22_plane_plate,150,20.0,30,232,25.52,130.8050431034483,12.961011965389325,0.09908648518344203,17.987284482758618,2.244074630894044,0.1247589447448313,27.742456896551722,-0.0034913793103448273,-0.0028448275862068893,1099.67,5
Spatter,NON_FILLET,FE410,VAL,08-30-22-0010-09,spatter_weld_1_08_27_2022_plane_plate_corrected,150,16.0,30,184,20.24,116.18565217391304,68.0907942840955,0.5860516596504831,22.509076086956522,9.65084637499437,0.4287535542423621,32.575,14.404510869565218,0.23298913043478264,1227.54,5
Porosity,NON_FILLET,FE410,VAL,11-26-22-0241-03,porosity_weld_14_11-26-22_plane_plate,140,18.0,30,222,24.42,124.99432432432431,14.605942051321271,0.1168528421612413,17.017027027027023,1.8035428154188742,0.10598460075043813,32.52193693693694,-0.00454954954954955,0.006126126126126128,1266.56,5
Overlap,FILLET,FE410,VAL,03-22-23-0042-06,overlap_3_03-22-23_Fe410,235,18.0,30,101,11.11,225.1722772277228,31.15667331026174,0.138368158344609,17.140891089108912,3.2163771852846805,0.18764352264791664,0.8307920792079209,7.01970297029703,0.04247524752475246,15.08,5
Undercut,FILLET,FE410,VAL,03-15-23-0090-05,undercut_5_03-15-23_Fe410,310,19.0,30,202,22.22,306.86871287128713,25.394391736530938,0.08275327744859526,17.451435643564356,1.8488687998668878,0.10594365057574524,131.59381188118812,16.490445544554458,0.18876237623762376,4876.23,5
Spatter,NON_FILLET,FE410,VAL,12-06-22-0223-09,spatter_weld_13_12-06-22_plane_plate,165,13.5,35,204,22.44,148.11843137254903,24.074028613527116,0.16253229520758203,13.472107843137255,4.140343381696961,0.30732706640305496,39.120441176470585,14.057254901960784,0.03833333333333336,1507.54,5
Spatter,NON_FILLET,FE410,VAL,09-23-22-0013-09,spatter_weld_2_09-23-22_plane_plate,170,14.0,35,198,21.78,139.16878787878787,44.71305566326969,0.321286520812508,17.215959595959596,6.802544152192006,0.3951301183227969,35.455,47.23247474747474,1.14010101010101,1348.85,5
Spatter,NON_FILLET,FE410,VAL,12-06-22-0226-09,spatter_weld_13_12-06-22_plane_plate,165,13.5,35,202,22.22,149.87064356435644,26.825694912601303,0.1789923248116433,13.313168316831684,4.1897103120492325,0.3147042245948495,40.72970297029703,13.07089108910891,0.06311881188118813,1560.98,5
Porosity,NON_FILLET,FE410,VAL,09-19-22-0051-03,porosity_weld_4_09-19-2022_plane_plate,170,22.0,30,233,25.63,151.3414592274678,12.765789463252858,0.08435090773154065,20.92369098712446,1.6891785722436328,0.0807304300796203,39.43841201716739,-0.008283261802575107,0.009914163090128755,1600.98,5
Spatter,NON_FILLET,FE410,VAL,11-15-22-0158-09,spatter_weld_9_11-15-22_plane_plate,170,15.0,30,225,24.75,148.60448888888885,36.013599599307014,0.24234530106445357,14.515866666666666,3.1908468815392204,0.2198178692882653,41.33862222222221,10.242888888888887,0.08355555555555555,1631.31,5
Spatter,NON_FILLET,FE410,VAL,12-06-22-0255-09,spatter_weld_14_12-06-22_plane_plate,165,14.5,35,201,22.11,146.2554726368159,24.08773880837505,0.1646963246851633,12.40094527363184,4.36649866620729,0.352110147239484,41.17432835820895,13.204328358208956,0.07935323383084579,1540.82,5
Overlap,FILLET,FE410,VAL,03-22-23-0121-06,overlap_7_03-22-23_Fe410,255,18.0,30,101,11.11,248.37841584158417,33.942529508941234,0.1366565182160989,16.606435643564357,3.0479106234134936,0.1835379179995605,41.39148514851485,9.806633663366338,0.06425742574257425,773.61,5
Undercut,FILLET,FE410,VAL,03-15-23-0074-05,undercut_4_03-15-23_Fe410,300,19.0,30,209,22.99,281.77200956937793,30.458277149303015,0.1080954676649796,17.862296650717703,2.2136468101386013,0.12392845407422218,122.61990430622008,13.17980861244019,0.21047846889952151,4699.67,5
Porosity,NON_FILLET,FE410,VAL,11-25-22-0198-03,porosity_weld_11_11-25-22_plane_plate,170,24.0,30,222,24.42,132.13153153153152,12.989718920892694,0.0983090014194898,23.41783783783784,1.576554697961949,0.06732281216050609,48.75815315315316,-0.002027027027027027,-0.0006306306306306297,1739.02,5
Overlap,FILLET,FE410,VAL,03-22-23-0067-06,overlap_4_03-22-23_Fe410,225,17.0,30,100,11.0,229.8461,25.90313934778383,0.11269775448782395,15.2022,4.20572999704936,0.2766527211225586,1.5048,7.7107,0.055999999999999994,35.9,5
Porosity,NON_FILLET,FE410,VAL,09-19-22-0065-03,porosity_weld_5_09-19-2022_plane_plate,180,22.0,30,231,25.41,155.064632034632,15.011961888950996,0.09681099869116663,20.59008658008658,1.861510371186933,0.09040808856953847,43.259220779220776,-0.0021212121212121214,0.013203463203463203,1770.0,5
Spatter,NON_FILLET,FE410,VAL,09-23-22-0068-09,spatter_weld_5_09-23-22_plane_plate,160,13.0,35,200,22.0,138.4451,28.1528473883256,0.20335026222181646,14.062750000000001,6.129214737959512,0.4358475218545101,27.448150000000002,47.0125,1.0224000000000002,1157.05,5
Porosity,NON_FILLET,BSK46,VAL,12-22-22-0286-03,porosity_weld_16_12-22-22_plane_plate_BSK46,150,21.0,30,234,25.74,127.41213675213676,12.553022126699508,0.09852296999868804,18.563589743589745,1.7425650579481697,0.09387004787422114,34.04923076923077,-0.0070512820512820505,0.008547008547008546,1395.08,5
Porosity,NON_FILLET,FE410,VAL,09-16-22-0011-03,porosity_weld_1_09-16-2022_plane_plate_corrected,180,24.0,30,229,25.19,153.41847161572053,13.960989849078638,0.09099940640816603,23.671703056768557,1.520645113286065,0.06423894003905478,40.85951965065503,-0.00903930131004367,0.003493449781659388,1868.53,5
Undercut,FILLET,FE410,VAL,03-15-23-0055-05,undercut_3_03-15-23_Fe410,300,18.5,30,210,23.1,283.9448095238095,29.675292466594147,0.10451077628910063,17.01142857142857,2.2475806997860124,0.13212180801563728,119.19276190476188,12.766476190476189,0.2456190476190476,4654.59,5
Porosity,NON_FILLET,FE410,VAL,10-30-22-0172-03,porosity_weld_10_10-30-22_plane_plate,150,20.0,30,233,25.63,130.59145922746782,12.861274489029718,0.098484805707145,18.152188841201717,2.2531319042564713,0.12412452977253782,30.17961373390558,-0.0021888412017167383,0.0028326180257510747,1273.44,5
Good,FILLET,BSK46,VAL,03-20-23-0013-00,good_weld_1_03-19-23_BSK46,230,19.0,30,205,22.55,208.84873170731706,19.268368479810235,0.09225992574766095,19.338585365853657,1.8980974604568213,0.09815079151592504,94.96473170731707,10.572195121951218,0.3452682926829269,3659.67,5
Overlap,FILLET,FE410,VAL,03-22-23-0125-06,overlap_7_03-22-23_Fe410,255,18.0,30,101,11.11,251.59613861386137,33.2221730466355,0.13204563960984878,16.299108910891086,2.846975974261076,0.17467065161818282,29.964554455445544,9.34168316831683,0.009801980198019797,531.48,5
Good,NON_FILLET,BSK46,VAL,12-25-22-0526-00,good_weld_33_12-25-22_butt_BSK46,150,18.0,30,235,25.85,140.90723404255317,11.920883941248507,0.08460093636958674,18.28872340425532,1.647148814782576,0.09006362983210332,35.7256170212766,10.891191489361704,0.1285531914893617,1445.41,5
Good,NON_FILLET,BSK46,VAL,12-21-22-0469-00,good_weld_30_12-21-22_plane_plate_BSK46,170,23.0,30,234,25.74,162.97076923076924,11.51746773058461,0.07067198482861481,23.771239316239313,1.4640653327994315,0.0615897771808328,41.87816239316239,16.438846153846153,0.0773931623931624,1701.15,5
Porosity,NON_FILLET,BSK46,VAL,12-22-22-0292-03,porosity_weld_16_12-22-22_plane_plate_BSK46,150,21.0,30,232,25.52,126.4994827586207,10.498448934691899,0.08299203052651573,18.60288793103448,1.8475255067816214,0.09931390833675162,35.25810344827586,-0.0049137931034482765,0.006853448275862068,1416.72,5
Spatter,NON_FILLET,FE410,VAL,11-15-22-0161-09,spatter_weld_10_11-15-22_plane_plate,170,16.0,30,225,24.75,158.2247111111111,22.279070135425453,0.14080651485456203,15.122933333333338,3.6872417972555818,0.2438178966992017,41.682,12.4988,0.0751111111111111,1638.53,5
Spatter,NON_FILLET,FE410,VAL,11-14-22-0102-09,spatter_weld_7_11-14-22_plane_plate,150,16.0,30,222,24.42,136.6186936936937,46.11054740017474,0.3375127235776168,15.14554054054054,3.76424046357028,0.24853787512531628,39.52774774774775,10.592567567567569,0.058873873873873876,1585.57,5
Spatter,NON_FILLET,FE410,VAL,11-14-22-0094-09,spatter_weld_6_11-14-22_plane_plate,170,17.0,30,224,24.64,144.5833035714286,26.27891715416226,0.18175623675094454,15.587053571428571,3.254978701449983,0.2088257852283535,40.73272321428572,10.033125,0.09258928571428572,1631.48,5
Porosity,NON_FILLET,FE410,VAL,10-27-22-0100-03,porosity_weld_6_10-27-22_plane_plate,150,21.0,30,233,25.63,126.84510729613734,13.906125049391004,0.10963075632807219,19.438969957081547,1.764304044665932,0.09076118994788622,39.560472103004294,-0.004463519313304722,-0.0032188841201716708,1594.75,5
Undercut,FILLET,FE410,VAL,03-15-23-0031-05,undercut_2_03-15-23_Fe410,295,18.0,30,210,23.1,285.01500000000004,18.433315020136206,0.0646748943744582,16.186809523809522,1.7884536133715045,0.11048833377206485,117.741,9.437238095238095,0.13842857142857146,4488.69,5
Undercut,FILLET,FE410,VAL,03-15-23-0130-05,undercut_7_03-15-23_Fe410,310,20.5,30,200,22.0,291.009,22.646019606546762,0.07781896644621562,19.49565,2.1218335148696563,0.1088362539781775,136.43560000000002,17.06225,0.23360000000000006,5109.34,5
Good,NON_FILLET,BSK46,VAL,12-21-22-0470-00,good_weld_30_12-21-22_plane_plate_BSK46,170,23.0,30,236,25.96,164.91457627118643,12.223796543928136,0.07412198982233843,23.82233050847458,1.8030489758873023,0.07568734617487924,41.68453389830509,15.681525423728816,0.07686440677966101,1700.82,5
Good,NON_FILLET,BSK46,VAL,12-25-22-0537-00,good_weld_33_12-25-22_butt_BSK46,150,18.0,30,234,25.74,147.89602564102563,8.985605084186231,0.06075623090776057,18.033803418803423,1.6020358761009197,0.08883516354794654,35.7259829059829,11.329957264957265,0.09012820512820512,1444.92,5
Overlap,FILLET,FE410,VAL,03-22-23-0080-06,overlap_4_03-22-23_Fe410,225,17.0,30,100,11.0,222.91930000000005,32.9138764526668,0.14764929036053312,15.515700000000002,3.729779221402258,0.24038742830824633,1.7418999999999998,8.1004,0.050499999999999996,38.03,5
Spatter,NON_FILLET,BSK46,VAL,12-25-22-0295-09,spatter_weld_16_12-25-22_plane_plate_BSK46,160,15.0,30,220,24.2,149.61450000000002,27.122939342218125,0.1812854993481121,14.467863636363637,3.7860253106064836,0.26168516691646576,39.51731818181819,18.446863636363638,0.0829090909090909,1549.67,5
Undercut,FILLET,FE410,VAL,03-15-23-0137-05,undercut_7_03-15-23_Fe410,310,20.5,30,203,22.330000000000002,289.5513793103448,26.855174383298866,0.0927475270442941,19.716896551724137,1.734156205960472,0.08795279730819652,134.8271921182266,16.959310344827585,0.229064039408867,5060.66,5
Porosity,NON_FILLET,FE410,VAL,11-26-22-0263-03,porosity_weld_15_11-26-22_plane_plate,140,19.0,30,220,24.2,119.63368181818183,21.793073563223892,0.18216503272334963,18.554954545454542,2.4114090497529417,0.1299603857204636,34.17813636363637,-0.0049545454545454545,0.02154545454545454,1321.8,5
Good,NON_FILLET,BSK46,VAL,12-24-22-0503-00,good_weld_32_12-24-22_butt_BSK46,165,21.0,30,233,25.63,144.70407725321888,10.582728818817333,0.07313359111712192,22.312789699570814,1.3085901315183592,0.05864753574688735,41.57635193133048,10.559957081545063,0.059785407725321885,1681.8,5
Overlap,FILLET,FE410,VAL,03-22-23-0058-06,overlap_3_03-22-23_Fe410,235,18.0,30,101,11.11,223.45950495049507,28.180785275653257,0.12611137432662078,17.31019801980198,4.620414912147613,0.26691866302523487,1.0620792079207921,7.401683168316831,0.05475247524752475,18.69,5
Spatter,NON_FILLET,FE410,VAL,11-15-22-0140-09,spatter_weld_8_11-15-22_plane_plate,160,12.0,30,223,24.53,134.61434977578475,32.19935898868968,0.239197077000493,12.51865470852018,4.641193926666006,0.3707422270786984,38.453363228699544,11.343049327354258,0.08390134529147983,1486.39,5
Spatter,NON_FILLET,BSK46,VAL,12-25-22-0283-09,spatter_weld_16_12-25-22_plane_plate_BSK46,160,15.0,30,218,23.98,144.4361467889908,34.1289641821174,0.23629101814781153,14.585321100917433,3.428341235807479,0.23505421732483026,38.51669724770642,18.893394495412846,0.0641743119266055,1528.69,5
Undercut,FILLET,FE410,VAL,03-15-23-0080-05,undercut_4_03-15-23_Fe410,300,19.0,30,210,23.1,276.57428571428574,22.447416336965333,0.08116234045038652,17.567904761904764,1.5304520989726995,0.08711637043316732,123.95504761904762,13.312761904761906,0.2096666666666667,4765.9,5
Porosity,NON_FILLET,FE410,VAL,11-25-22-0183-03,porosity_weld_11_11-25-22_plane_plate,170,24.0,30,220,24.2,143.79309090909092,10.43559956820221,0.0725737203521122,22.95031818181818,1.2842731144677226,0.05595883701016207,42.96145454545455,-0.0055000000000000005,0.010181818181818186,1662.46,5
Spatter,NON_FILLET,FE410,VAL,08-30-22-0008-09,spatter_weld_1_08_27_2022_plane_plate_corrected,150,16.0,30,171,18.81,97.99888888888887,63.09453241385402,0.6438290589742358,22.61748538011696,9.353796089639205,0.41356481202203543,30.315146198830412,14.492280701754387,0.18754385964912282,1174.75,5
Porosity,NON_FILLET,FE410,VAL,09-19-22-0003-03,porosity_weld_2_09-19-2022_plane_plate,150,22.0,30,232,25.52,127.09943965517242,10.407104180970428,0.08188158979461639,21.55616379310345,1.7275544932557798,0.08014201923110656,32.4001724137931,-0.006982758620689656,0.008017241379310348,1309.84,5
Porosity,NON_FILLET,BSK46,VAL,12-22-22-0301-03,porosity_weld_17_12-22-22_plane_plate_BSK46,160,22.0,30,234,25.74,142.60666666666668,12.93826822064515,0.09072695213392418,20.778376068376065,1.9109341837258853,0.09196744622570663,42.41880341880342,-0.005,0.012905982905982908,1722.46,5
Good,NON_FILLET,BSK46,VAL,12-24-22-0504-00,good_weld_32_12-24-22_butt_BSK46,165,21.0,30,235,25.85,145.44374468085107,10.565658712881921,0.07264429787658638,22.20795744680851,1.233586286559078,0.055547039367024535,41.20221276595745,10.472936170212765,0.05638297872340425,1676.07,5
Spatter,NON_FILLET,FE410,VAL,09-23-22-0067-09,spatter_weld_5_09-23-22_plane_plate,160,13.0,35,197,21.67,138.42573604060914,21.969595550775708,0.1587103394149959,13.252639593908627,4.7838577568539895,0.36097395714683256,33.884060913705575,47.06162436548223,1.0086802030456852,1474.59,5
Spatter,NON_FILLET,FE410,VAL,11-15-22-0125-09,spatter_weld_8_11-15-22_plane_plate,160,12.0,30,223,24.53,131.5609865470852,28.987491585021807,0.2203350122693652,12.423856502242153,4.010893097400515,0.3228380090092527,36.2929596412556,10.330941704035872,0.11004484304932738,1458.2,5
Undercut,FILLET,FE410,VAL,03-15-23-0127-05,undercut_7_03-15-23_Fe410,310,20.5,30,201,22.11,285.9347263681592,21.653498956283048,0.07572881836116256,20.205273631840797,2.18325011158851,0.10805347907528465,134.99109452736317,16.872388059701493,0.21592039800995025,5016.56,5
Spatter,NON_FILLET,BSK46,VAL,12-25-22-0265-09,spatter_weld_15_12-25-22_plane_plate_BSK46,150,15.0,30,212,23.32,140.71320754716982,37.736393135990966,0.2681794679674329,14.060754716981133,4.63580556824435,0.32969820337209216,37.361650943396235,19.697924528301886,0.07316037735849057,1445.74,5
Undercut,FILLET,FE410,VAL,03-15-23-0064-05,undercut_4_03-15-23_Fe410,300,19.0,30,211,23.21,273.3601895734597,25.849857528613285,0.09456335821594347,17.77919431279621,2.558151828244065,0.14388457560210632,119.71938388625593,12.57042654028436,0.22582938388625595,4691.8,5
Good,NON_FILLET,BSK46,VAL,12-22-22-0495-00,good_weld_31_12-22-22_plane_plate_BSK46,160,22.0,30,236,25.96,132.74961864406782,10.910279023223334,0.08218689541004479,21.050720338983048,1.0038618569503897,0.047687767486577416,34.352754237288146,8.721398305084746,0.06211864406779662,1394.92,5
Good,NON_FILLET,BSK46,VAL,12-24-22-0514-00,good_weld_32_12-24-22_butt_BSK46,165,21.0,30,236,25.96,154.40080508474574,8.58294993355119,0.055588764118427225,22.031059322033897,1.333294169021515,0.0605188406754481,41.49347457627119,11.46228813559322,0.07889830508474577,1675.08,5
Porosity,NON_FILLET,FE410,VAL,10-27-22-0129-03,porosity_weld_8_10-27-22_plane_plate,170,21.0,30,231,25.41,149.87411255411254,14.118612598588276,0.09420314394516068,18.8204329004329,1.977137320899958,0.10505270156960529,41.05965367965367,-0.005714285714285715,0.004502164502164502,1607.54,5
Spatter,NON_FILLET,FE410,VAL,11-14-22-0108-09,spatter_weld_7_11-14-22_plane_plate,150,16.0,30,224,24.64,138.66808035714286,40.874167194354904,0.294762623734911,15.214464285714286,4.214441611574833,0.27700230073378324,40.36,10.479285714285712,0.0914732142857143,1604.92,5
Porosity,NON_FILLET,FE410,VAL,10-27-22-0097-03,porosity_weld_6_10-27-22_plane_plate,150,21.0,30,231,25.41,128.22588744588745,10.751064131977131,0.0838447239175021,19.62168831168831,1.7427729548031277,0.08881870546098661,38.82961038961039,-0.009047619047619049,0.01285714285714286,1578.03,5
Overlap,FILLET,FE410,VAL,03-22-23-0049-06,overlap_3_03-22-23_Fe410,235,18.0,30,101,11.11,223.03198019801982,26.51003213954302,0.11886202201139938,16.94930693069307,2.9188950845913397,0.17221324131581964,1.0873267326732674,7.226930693069308,0.05435643564356435,17.87,5
Porosity,NON_FILLET,FE410,VAL,09-16-22-0009-03,porosity_weld_1_09-16-2022_plane_plate_corrected,180,24.0,30,228,25.080000000000002,156.122149122807,11.646700700676762,0.07459992554621682,23.205964912280702,1.6936825968437927,0.07298479521303974,41.828640350877194,-0.006973684210526316,0.00631578947368421,1700.49,5
Spatter,NON_FILLET,FE410,VAL,09-23-22-0053-09,spatter_weld_4_09-23-22_plane_plate,160,14.0,35,197,21.67,134.36659898477157,35.68242559057809,0.26556023491092573,15.997157360406092,5.972654611030374,0.3733572456949787,25.22736040609137,47.47908629441624,1.0214720812182738,1100.98,5
Spatter,NON_FILLET,FE410,VAL,09-23-22-0057-09,spatter_weld_4_09-23-22_plane_plate,160,14.0,35,200,22.0,134.92655,34.617710786503345,0.25656707880326995,15.114299999999998,4.785512108510803,0.3166214848528085,28.718200000000003,47.1008,1.0214499999999997,1171.31,5
Spatter,NON_FILLET,FE410,VAL,12-06-22-0188-09,spatter_weld_11_12-06-22_plane_plate,165,14.0,35,203,22.330000000000002,125.58610837438424,52.61992231920612,0.41899476781572914,15.317733990147783,4.954321224968722,0.3234369540661362,40.52536945812808,12.252955665024631,0.08852216748768471,1530.82,5
Porosity,NON_FILLET,FE410,VAL,10-27-22-0117-03,porosity_weld_7_10-27-22_plane_plate,160,21.0,30,233,25.63,136.95605150214593,13.731918796181484,0.10026514816664617,19.12459227467811,1.5781820432040745,0.08252108178503048,37.05652360515022,0.00111587982832618,0.005879828326180258,1546.39,5
Porosity,NON_FILLET,FE410,VAL,09-19-22-0069-03,porosity_weld_5_09-19-2022_plane_plate,180,22.0,30,231,25.41,158.3551082251082,16.8726630423419,0.1065495343437657,20.31056277056277,1.747802131423332,0.08605385046033875,41.254329004329,-0.006060606060606062,-0.03316017316017316,1750.66,5
Overlap,FILLET,FE410,VAL,03-22-23-0118-06,overlap_6_03-22-23_Fe410,250,18.0,30,100,11.0,248.3536,22.263193546953026,0.08964312797138042,16.4306,2.615045365309417,0.15915702197785941,41.8382,9.6586,0.0646,897.38,5
Porosity,NON_FILLET,FE410,VAL,11-26-22-0240-03,porosity_weld_13_11-26-22_plane_plate,160,22.0,30,218,23.98,124.36142201834863,14.103739488298793,0.11340928126584052,19.830366972477062,1.5414177007888152,0.07773016520209523,35.56821100917431,-0.005412844036697248,0.04155963302752295,1385.74,5
Porosity,NON_FILLET,FE410,VAL,09-19-22-0055-03,porosity_weld_4_09-19-2022_plane_plate,170,22.0,30,229,25.19,146.38554585152835,10.36253627948881,0.07078934070443689,21.000480349344976,1.5034286066421823,0.07159020087314696,38.912227074235815,-0.0025327510917030572,-0.017685589519650654,1600.0,5
Undercut,FILLET,FE410,VAL,03-15-23-0047-05,undercut_3_03-15-23_Fe410,300,18.5,30,208,22.88,284.83360576923076,16.376844793479755,0.05749618184712413,16.735865384615387,1.6709221675481227,0.09984079873659445,118.77490384615385,12.620432692307693,0.210625,4600.66,5
Spatter,NON_FILLET,FE410,VAL,09-23-22-0062-09,spatter_weld_5_09-23-22_plane_plate,160,13.0,35,202,22.22,141.16935643564355,21.24580295881657,0.15049868820859952,13.3159900990099,4.406969859573022,0.3309532244170637,35.297871287128714,46.72509900990099,1.0224257425742573,1303.77,5
Spatter,NON_FILLET,FE410,VAL,08-30-22-0019-09,spatter_weld_1_08_27_2022_plane_plate_corrected,150,16.0,30,183,20.13,121.93770491803278,64.36277857684695,0.5278332786410239,22.015081967213117,10.069884209252356,0.45740843591903735,32.94633879781421,14.612459016393442,0.22142076502732239,1208.2,5
Spatter,NON_FILLET,BSK46,VAL,12-25-22-0281-09,spatter_weld_16_12-25-22_plane_plate_BSK46,160,15.0,30,220,24.2,139.70122727272727,31.462506480127075,0.22521281376222557,14.870090909090909,4.285864095130188,0.28822043666928776,35.90809090909091,18.800045454545455,0.06513636363636365,1433.44,5
Porosity,NON_FILLET,FE410,VAL,11-27-22-0276-03,porosity_weld_15_11-26-22_plane_plate,140,19.0,30,222,24.42,112.12909909909908,25.617858362049084,0.22846753044370902,18.940360360360362,2.6345342871704656,0.13909631269129352,32.68617117117116,-0.003333333333333333,0.026081081081081085,1315.08,5
Overlap,FILLET,FE410,VAL,03-22-23-0031-06,overlap_2_03-22-23_Fe410,240,18.0,30,100,11.0,234.09709999999995,22.985855742876385,0.09818940833900287,16.4108,2.340002020201148,0.142589149840419,1.1327,6.906200000000001,0.04,24.59,5
Spatter,NON_FILLET,FE410,VAL,09-23-22-0028-09,spatter_weld_3_09-23-22_plane_plate,170,13.0,35,196,21.56,143.3515306122449,29.70210745702738,0.20719770015828676,14.220867346938775,5.46136047319808,0.3840384935714704,36.71494897959183,46.77076530612245,1.0283163265306123,1389.84,5
Undercut,FILLET,FE410,VAL,03-15-23-0070-05,undercut_4_03-15-23_Fe410,300,19.0,30,211,23.21,277.38905213270147,20.075000872967607,0.0723712804042599,17.67729857819905,2.3046152041063097,0.13037145884657578,122.13033175355449,13.603080568720378,0.19772511848341234,4711.8,5
Overlap,FILLET,BSK46,VAL,03-22-23-0010-06,overlap_1_03-22-23_BSK46,240,18.0,30,100,11.0,237.0941,24.936191705181763,0.10517423970137495,16.449200000000005,2.799697920212901,0.1702026797785242,19.2135,10.341800000000001,0.09650000000000002,693.44,5
Good,NON_FILLET,BSK46,VAL,12-21-22-0471-00,good_weld_30_12-21-22_plane_plate_BSK46,170,23.0,30,236,25.96,165.24983050847453,10.869250633454568,0.06577465525991665,23.75665254237288,1.6449697087147999,0.06924248716357645,42.49843220338983,15.339322033898306,0.06389830508474577,1710.98,5
Undercut,FILLET,FE410,VAL,03-15-23-0017-05,undercut_1_03-15-23_Fe410,290,18.0,30,211,23.21,276.79635071090047,27.9007665443466,0.10079889591278432,16.444170616113745,2.0297245061218336,0.12343124828277408,112.50853080568722,8.545071090047394,0.1490047393364929,4327.21,5
Porosity,NON_FILLET,FE410,VAL,11-26-22-0255-03,porosity_weld_14_11-26-22_plane_plate,140,18.0,30,220,24.2,122.10454545454546,14.638744153309474,0.11988697143759387,17.021772727272726,1.7287224525568767,0.10155948385957901,33.00377272727273,-0.0030909090909090908,-0.0029090909090909098,1281.97,5
Overlap,FILLET,FE410,VAL,03-22-23-0097-06,overlap_5_03-22-23_Fe410,245,18.0,30,100,11.0,245.0679,24.38283741060337,0.09949421123942943,16.3662,2.961246932280284,0.18093674354952793,1.2494,7.767800000000001,0.11600000000000003,25.08,5
Porosity,NON_FILLET,BSK46,VAL,12-22-22-0283-03,porosity_weld_16_12-22-22_plane_plate_BSK46,150,21.0,30,236,25.96,128.6702966101695,11.82931225483064,0.09193506633990076,18.705720338983056,2.071854937769301,0.1107605000087336,35.2725,-0.006271186440677966,0.0057203389830508475,1410.82,5
Undercut,FILLET,BSK46,VAL,03-20-23-0013-05,undercut_1_03-20-23_BSK46,280,18.0,35,175,19.25,247.8008571428571,13.400487246980465,0.05407764687131445,16.560514285714284,1.572481116079595,0.0949536402644256,119.12800000000001,12.453142857142856,0.2959428571428571,4143.44,5
Good,NON_FILLET,BSK46,VAL,12-22-22-0481-00,good_weld_31_12-22-22_plane_plate_BSK46,160,22.0,30,234,25.74,134.45478632478634,15.035163396723165,0.11182319207591852,21.362649572649577,2.426811218888745,0.1136006659958403,32.98,8.203504273504274,0.06769230769230769,1364.75,5
Undercut,FILLET,BSK46,VAL,04-03-23-0003-05,13_undercut_1_03-20-23_BSK46,280,18.0,35,169,18.59,260.39153846153846,24.050827304847935,0.09236408927473809,16.497810650887576,2.107648331136631,0.127753213789203,3.5222485207100593,8.925562130177516,0.07911242603550295,111.64,5
Spatter,NON_FILLET,FE410,VAL,09-23-22-0044-09,spatter_weld_4_09-23-22_plane_plate,160,14.0,35,199,21.89,138.81497487437187,27.367586166857603,0.19715154068662535,14.623015075376884,4.892921289188681,0.33460413355024693,33.45964824120603,47.21025125628141,1.0446231155778893,1255.9,5
Porosity,NON_FILLET,FE410,VAL,10-27-22-0088-03,porosity_weld_6_10-27-22_plane_plate,150,21.0,30,231,25.41,129.38541125541127,10.825267370115228,0.08366683125306744,19.325064935064937,1.5532624488139601,0.08037553581491967,36.089783549783554,-0.005454545454545455,0.011861471861471861,1413.93,5
Porosity,NON_FILLET,FE410,VAL,09-19-22-0035-03,porosity_weld_3_09-19-2022_plane_plate,160,22.0,30,232,25.52,139.4844396551724,12.71571658104658,0.09116225876149228,20.86883620689655,1.5300932062488632,0.07331952731236692,32.766982758620685,-0.008060344827586207,0.005948275862068965,1370.33,5
Porosity,NON_FILLET,FE410,VAL,11-25-22-0181-03,porosity_weld_11_11-25-22_plane_plate,170,24.0,30,217,23.87,145.16778801843316,12.407793760794517,0.08547208668095843,22.709723502304147,1.291667353781427,0.05687728226415321,43.00331797235022,-0.004331797235023042,0.009262672811059908,1659.67,5
Undercut,FILLET,FE410,VAL,03-15-23-0037-05,undercut_2_03-15-23_Fe410,295,18.0,30,210,23.1,278.15757142857143,27.685528102650036,0.09953181558374172,16.31214285714286,2.2300965882426076,0.1367138951499606,115.54014285714285,12.83047619047619,0.22595238095238096,4460.98,5
Undercut,FILLET,FE410,VAL,03-15-23-0131-05,undercut_7_03-15-23_Fe410,310,20.5,30,202,22.22,290.4768316831683,27.24730660588329,0.09380199600773233,19.68910891089109,1.9526104985950687,0.09917211121296488,135.52029702970296,16.977128712871288,0.21628712871287134,5049.51,5
Porosity,NON_FILLET,FE410,VAL,10-27-22-0111-03,porosity_weld_7_10-27-22_plane_plate,160,21.0,30,233,25.63,140.09751072961373,16.30033833954745,0.11634994979323281,19.05081545064378,2.2090247351376364,0.11595434016253554,42.30334763948498,-0.0029613733905579395,-0.0036480686695278975,1599.34,5
Spatter,NON_FILLET,FE410,VAL,11-15-22-0127-09,spatter_weld_8_11-15-22_plane_plate,160,12.0,30,223,24.53,130.31188340807174,32.85889174496099,0.2521557580597876,12.503318385650223,3.9568314425611586,0.3164625038343681,36.732466367713,11.025650224215248,0.045739910313901365,1469.67,5
Spatter,NON_FILLET,FE410,VAL,09-23-22-0052-09,spatter_weld_4_09-23-22_plane_plate,160,14.0,35,201,22.11,143.29601990049753,24.032535781302855,0.16771251426236866,14.12900497512438,4.3195666455068285,0.305723343796105,35.08169154228856,47.17303482587065,1.0243283582089553,1479.02,5
Undercut,FILLET,BSK46,VAL,04-03-23-0004-05,13_undercut_1_03-20-23_BSK46,280,18.0,35,169,18.59,262.11514792899413,25.47469092075012,0.09718893059797942,16.516804733727813,2.211574092721405,0.13389842214489003,2.567455621301775,16.75639053254438,0.14846153846153848,115.9,5
Overlap,FILLET,FE410,VAL,03-22-23-0022-06,overlap_2_03-22-23_Fe410,240,18.0,30,101,11.11,231.4231683168317,31.94338137801611,0.13803017913177895,16.979207920792078,3.6530649277471965,0.2151493134891054,1.1804950495049507,6.692376237623763,0.05712871287128713,22.46,5
Porosity,NON_FILLET,FE410,VAL,10-27-22-0090-03,porosity_weld_6_10-27-22_plane_plate,150,21.0,30,234,25.74,127.70858974358973,12.079029683235243,0.09458275052200664,19.606923076923074,1.6567349665599054,0.08449744817481569,38.99726495726496,-0.005256410256410256,-0.0016666666666666663,1568.36,5
Porosity,NON_FILLET,FE410,VAL,09-19-22-0066-03,porosity_weld_5_09-19-2022_plane_plate,180,22.0,30,229,25.19,154.8913973799127,15.175012869273775,0.09797195406567988,20.52812227074236,1.6727969179921225,0.08148806285981017,42.320174672489074,-0.0024890829694323145,0.015982532751091703,1757.87,5
Spatter,NON_FILLET,FE410,VAL,09-23-22-0035-09,spatter_weld_3_09-23-22_plane_plate,170,13.0,35,198,21.78,146.68166666666664,25.510730314271928,0.1739190104257878,13.491060606060609,4.769593985674926,0.3535373626245719,37.17454545454545,46.967727272727274,1.0489898989898991,1381.64,5
Overlap,FILLET,FE410,VAL,03-22-23-0079-06,overlap_4_03-22-23_Fe410,225,17.0,30,101,11.11,215.8574257425743,26.846341711803692,0.12437071191528018,15.86188118811881,4.431242875959585,0.279364271072637,1.301188118811881,7.847623762376238,0.0631683168316832,30.66,5
Spatter,NON_FILLET,FE410,VAL,12-06-22-0189-09,spatter_weld_11_12-06-22_plane_plate,165,14.0,35,202,22.22,125.9209900990099,53.14114885380621,0.422019782500297,15.388514851485148,5.39184078372978,0.3503808415410154,40.254257425742566,12.861633663366337,0.02896039603960396,1519.34,5
Porosity,NON_FILLET,BSK46,VAL,12-22-22-0285-03,porosity_weld_16_12-22-22_plane_plate_BSK46,150,21.0,30,234,25.74,127.86380341880341,9.957185236422722,0.07787336971206064,18.340641025641027,1.425161994927618,0.07770513543856938,34.31846153846154,-0.005384615384615384,0.008376068376068376,1398.85,5
Spatter,NON_FILLET,FE410,VAL,11-15-22-0121-09,spatter_weld_8_11-15-22_plane_plate,160,12.0,30,221,24.31,126.26285067873305,33.84797938806502,0.26807552028259546,12.847918552036198,4.168411536639661,0.3244425561819141,36.41642533936651,10.060588235294118,0.08040723981900452,1462.62,5
Spatter,NON_FILLET,FE410,VAL,11-15-22-0166-09,spatter_weld_10_11-15-22_plane_plate,170,16.0,30,224,24.64,157.4310714285714,22.07376391908306,0.14021224475435412,15.168482142857142,3.816048530263984,0.2515774811430929,41.54142857142857,12.49450892857143,0.052187500000000005,1637.05,5
Spatter,NON_FILLET,FE410,VAL,12-06-22-0220-09,spatter_weld_12_12-06-22_plane_plate,165,15.0,35,204,22.44,147.81127450980392,35.68133281798923,0.24139791052016524,14.869264705882353,4.0004929435826515,0.26904443647438986,40.36289215686275,12.934803921568626,0.07387254901960785,1527.87,5
Overlap,FILLET,FE410,VAL,03-22-23-0126-06,overlap_7_03-22-23_Fe410,255,18.0,30,101,11.11,241.4586138613862,24.28094491693859,0.10055944796766504,16.510990099009902,2.703569309246758,0.1637436212507256,21.794752475247524,9.498910891089109,0.023168316831683168,776.89,5
Spatter,NON_FILLET,FE410,VAL,09-23-22-0042-09,spatter_weld_4_09-23-22_plane_plate,160,14.0,35,198,21.78,134.5662626262626,35.60067221420498,0.26455867555065005,15.151666666666666,5.433097549719825,0.35858085247298377,34.51040404040404,47.3189898989899,1.0078787878787876,1291.48,5
Porosity,NON_FILLET,FE410,VAL,11-25-22-0201-03,porosity_weld_12_11-25-22_plane_plate,160,21.0,30,220,24.2,138.84054545454543,15.7104567065834,0.1131546743435029,14.685181818181817,1.7162695724535852,0.11687084257470078,33.47836363636363,-0.006136363636363637,-0.030409090909090913,1300.16,5
Spatter,NON_FILLET,FE410,VAL,09-23-22-0023-09,spatter_weld_3_09-23-22_plane_plate,170,13.0,35,198,21.78,147.38479797979798,29.194200204723852,0.19808148876199225,13.941464646464645,5.613984386027542,0.40268253934504417,37.782929292929296,46.61323232323233,1.002727272727273,1406.72,5
Undercut,FILLET,FE410,VAL,03-15-23-0016-05,undercut_1_03-15-23_Fe410,290,18.0,30,209,22.99,276.07674641148327,22.077341585404998,0.0799681315879442,16.29239234449761,1.676956096375776,0.10292878178459348,112.30622009569377,8.442392344497607,0.14665071770334928,4327.38,5
Spatter,NON_FILLET,FE410,VAL,12-06-22-0213-09,spatter_weld_12_12-06-22_plane_plate,165,15.0,35,200,22.0,145.1651,35.75934551903528,0.24633569307660919,14.86105,3.6325573307666503,0.24443476946559295,41.24230000000001,12.66835,0.06285000000000002,1549.34,5
Porosity,NON_FILLET,FE410,VAL,11-26-22-0260-03,porosity_weld_14_11-26-22_plane_plate,140,18.0,30,220,24.2,121.975,14.392725283833164,0.11799733784655186,17.023545454545456,1.8403849043333205,0.10810820279755058,34.13118181818182,-0.0008636363636363634,0.01563636363636364,1307.71,5
Spatter,NON_FILLET,FE410,VAL,12-06-22-0208-09,spatter_weld_12_12-06-22_plane_plate,165,15.0,35,203,22.330000000000002,135.5166502463054,40.754338839786804,0.3007330742437525,15.490492610837437,4.327493129496132,0.2793644616871988,40.084975369458135,13.16871921182266,0.05699507389162561,1520.66,5
Spatter,NON_FILLET,FE410,VAL,12-06-22-0183-09,spatter_weld_11_12-06-22_plane_plate,165,14.0,35,200,22.0,133.0029,50.06335546477044,0.37640799910957157,15.019749999999998,5.159189141764673,0.34349367611076576,39.01905,12.670499999999999,0.05319999999999998,1475.08,5
Overlap,FILLET,FE410,VAL,03-22-23-0036-06,overlap_2_03-22-23_Fe410,240,18.0,30,100,11.0,229.4668,29.160012777982818,0.12707726249715784,17.2592,3.3355010163846495,0.19325930613149217,1.0934,6.6918,0.08700000000000002,21.64,5
Porosity,NON_FILLET,FE410,VAL,09-19-22-0030-03,porosity_weld_3_09-19-2022_plane_plate,160,22.0,30,232,25.52,136.13370689655173,11.809001154939178,0.08674560785972618,21.011206896551727,1.6972394980433565,0.08077782044599735,35.652931034482755,-0.00793103448275862,0.039137931034482765,1483.61,5
Spatter,NON_FILLET,FE410,VAL,11-14-22-0083-09,spatter_weld_6_11-14-22_plane_plate,170,17.0,30,222,24.42,147.15472972972972,20.27944974730134,0.13781038356393566,15.728063063063063,4.3164668742558465,0.2744436398142982,40.3154054054054,10.448243243243242,0.03423423423423424,1591.15,5
Porosity,NON_FILLET,FE410,VAL,10-30-22-0156-03,porosity_weld_9_10-30-22_plane_plate,180,21.0,30,230,25.3,162.74826086956523,12.232407045020045,0.07516152233923852,18.200086956521734,1.500351339145988,0.08243649289864294,47.94630434782609,-0.007956521739130435,0.007956521739130433,1912.62,5
Spatter,NON_FILLET,FE410,VAL,09-23-22-0080-09,spatter_weld_5_09-23-22_plane_plate,160,13.0,35,198,21.78,136.3042424242424,26.011730176663985,0.19083580755838356,14.096818181818183,6.01491213545395,0.4266857994389027,32.44136363636364,47.41974747474747,1.0175757575757574,1409.67,5
Overlap,FILLET,FE410,VAL,03-22-23-0030-06,overlap_2_03-22-23_Fe410,240,18.0,30,101,11.11,231.88267326732674,22.89139077867874,0.0987197122412347,17.04980198019802,2.763680147990364,0.16209455987818258,0.8927722772277225,6.79019801980198,0.10792079207920799,17.54,5
Undercut,FILLET,FE410,VAL,03-15-23-0122-05,undercut_7_03-15-23_Fe410,310,20.5,30,202,22.22,286.7960891089109,19.191499881807392,0.06691688140321682,20.03980198019802,2.048173062979898,0.10220525457306236,134.41554455445547,17.31148514851485,0.2105940594059406,5050.16,5
Spatter,NON_FILLET,FE410,VAL,09-23-22-0077-09,spatter_weld_5_09-23-22_plane_plate,160,13.0,35,198,21.78,135.6338383838384,22.3170463725844,0.16453892803231035,13.933434343434342,5.535315628749686,0.39726857659884945,25.513838383838383,47.19,1.0778787878787877,1119.67,5
Porosity,NON_FILLET,FE410,VAL,10-27-22-0130-03,porosity_weld_8_10-27-22_plane_plate,170,21.0,30,233,25.63,149.83515021459226,15.44055461469033,0.1030502828780599,18.72442060085837,2.2269140805905363,0.11893100075355334,42.16935622317596,-0.006180257510729614,0.0029613733905579404,1681.8,5
Spatter,NON_FILLET,FE410,VAL,09-23-22-0074-09,spatter_weld_5_09-23-22_plane_plate,160,13.0,35,198,21.78,139.95510101010103,19.05540822121255,0.136153724184996,13.526060606060605,5.032623886614767,0.3720687074520282,32.58111111111111,47.427777777777784,1.0509595959595959,1146.23,5
Porosity,NON_FILLET,FE410,VAL,09-19-22-0036-03,porosity_weld_3_09-19-2022_plane_plate,160,22.0,30,231,25.41,139.2914285714286,12.563717434597034,0.09019734784437482,20.970043290043296,1.9356056231971965,0.09230336802004761,35.35965367965368,-0.007316017316017317,0.0033333333333333344,1429.18,5
Spatter,NON_FILLET,FE410,VAL,09-23-22-0021-09,spatter_weld_3_09-23-22_plane_plate,170,13.0,35,198,21.78,143.38686868686867,26.420356524393657,0.18425924749142128,13.459696969696969,4.6136548500315016,0.34277553650863307,36.79287878787879,47.086565656565654,1.073131313131313,1407.54,5
Spatter,NON_FILLET,BSK46,VAL,12-25-22-0270-09,spatter_weld_15_12-25-22_plane_plate_BSK46,150,15.0,30,210,23.1,132.6667142857143,46.632979870907505,0.35150474723054925,14.272047619047619,4.0077059860285225,0.2808080587315164,37.53819047619047,19.499142857142857,0.054809523809523815,1457.87,5
Porosity,NON_FILLET,FE410,VAL,10-30-22-0176-03,porosity_weld_10_10-30-22_plane_plate,150,20.0,30,232,25.52,130.97362068965518,13.4657212965856,0.10281246884434017,18.201249999999998,1.875307463968398,0.10303179528704887,31.412758620689655,-0.004051724137931034,0.0034482758620689676,1241.64,5
