Repository: chenzhouuu/welder-hero-video

# WELDER hero video

Neural-Symbolic AI for the Next Generation of Smart Manufacturing — a 106 s, 1920×1080,
30 fps, silent hero video built with Remotion + React + TypeScript from WELDER project data.

## Layout

```
video/
├── docs/
│   ├── video-data-inventory.md   what data exists, what was measured, what is intended
│   ├── storyboard.md             per-scene research message, evidence, provenance, transition
│   ├── review.md                 four-role critique and the fixes it produced
│   ├── process_stats.csv         per-weld arc-on statistics (Good / Undercut / …)
│   ├── ts_03-15-23-0080-05.json  deterministic TS-analyzer output for the hero weld

File: docs/process_stats.csv (part 7 of 13)
cat,joint,steel,split,part,top,nomI,nomV,nomSpeed,n_on,dur_s,I_mean,I_std,I_cv,V_mean,V_std,V_cv,feed_mean,gas_mean,press_mean,wire,n_img
Undercut,FILLET,FE410,VAL,03-15-23-0025-05,undercut_2_03-15-23_Fe410,295,18.0,30,211,23.21,276.9699052132701,24.151703222804,0.08719973819612965,16.419763033175357,2.045553933769599,0.12457877313068731,118.5363981042654,9.217156398104263,0.11796208530805688,4525.57,5
Good,NON_FILLET,BSK46,VAL,12-24-22-0515-00,good_weld_32_12-24-22_butt_BSK46,165,21.0,30,231,25.41,152.79926406926407,16.63821870363424,0.10888939030551953,22.240173160173157,2.4947842923862895,0.11217467932551231,40.69822510822511,11.72,0.07389610389610392,1658.53,5
Spatter,NON_FILLET,FE410,VAL,09-23-22-0041-09,spatter_weld_4_09-23-22_plane_plate,160,14.0,35,197,21.67,135.69492385786802,30.165059741418652,0.2223005760555544,15.220152284263959,6.007444826549647,0.39470333242070876,33.188781725888326,47.47888324873096,1.0064467005076143,1270.82,5
Undercut,FILLET,BSK46,VAL,03-20-23-0014-05,undercut_1_03-20-23_BSK46,280,18.0,35,177,19.47,246.0723163841808,22.113646875325763,0.08986645552115174,16.729096045197743,2.3184929168525907,0.1385904480785223,113.21118644067795,12.253333333333334,0.3038418079096045,4020.98,5
Undercut,FILLET,BSK46,VAL,03-20-23-0001-05,undercut_1_03-20-23_BSK46,280,18.0,35,178,19.580000000000002,246.4080337078652,23.114338863216553,0.09380513498443925,16.57101123595506,2.1424420012421805,0.129288549186039,119.46994382022473,13.252303370786516,0.3130337078651686,4084.43,5
Undercut,FILLET,FE410,VAL,03-15-23-0004-05,undercut_1_03-15-23_Fe410,290,18.0,30,210,23.1,273.0607619047619,20.34707696558692,0.07451483260961372,16.683142857142858,2.139384302738803,0.12823628743446439,110.84652380952379,8.903142857142857,0.1642380952380952,4285.25,5
Undercut,FILLET,FE410,VAL,03-15-23-0113-05,undercut_6_03-15-23_Fe410,310,20.0,30,203,22.330000000000002,293.68379310344824,27.710865794231204,0.09435612875127307,19.073448275862066,1.6957777884955718,0.08890777189154736,133.43049261083743,16.384778325123154,0.21901477832512314,4955.57,5
Spatter,NON_FILLET,FE410,VAL,11-15-22-0165-09,spatter_weld_10_11-15-22_plane_plate,170,16.0,30,225,24.75,155.06342222222224,24.521918026176902,0.15814121521859878,15.251333333333335,4.016563029684529,0.26335815642465327,42.48413333333333,12.403955555555553,0.0664,1644.92,5
Spatter,NON_FILLET,FE410,VAL,12-06-22-0212-09,spatter_weld_12_12-06-22_plane_plate,165,15.0,35,203,22.330000000000002,135.74783251231528,45.31227402654779,0.33379740352345577,15.290049261083745,4.175992381913424,0.2731183079012156,41.266945812807876,12.760443349753695,0.07315270935960591,1568.85,5
Porosity,NON_FILLET,FE410,VAL,10-30-22-0145-03,porosity_weld_9_10-30-22_plane_plate,180,21.0,30,234,25.74,159.7501282051282,16.32136974288378,0.10216811670990472,18.235598290598286,1.5321159402101372,0.0840178597814391,32.339786324786324,-0.007478632478632479,-0.003504273504273502,1472.13,5
Porosity,NON_FILLET,FE410,VAL,10-30-22-0149-03,porosity_weld_9_10-30-22_plane_plate,180,21.0,30,234,25.74,156.81726495726497,18.392486365883105,0.11728610603491478,18.386752136752136,2.0738553713772476,0.11279073954730412,40.6932905982906,-0.007905982905982906,0.03303418803418804,1747.05,5
Spatter,NON_FILLET,BSK46,VAL,12-25-22-0292-09,spatter_weld_16_12-25-22_plane_plate_BSK46,160,15.0,30,222,24.42,147.10049549549552,29.890024822945016,0.20319458967329107,14.38626126126126,3.3234160292354904,0.23101318465449044,39.34117117117117,18.22247747747748,0.04270270270270272,1536.89,5
Porosity,NON_FILLET,FE410,VAL,10-27-22-0103-03,porosity_weld_7_10-27-22_plane_plate,160,21.0,30,232,25.52,137.84047413793104,12.821020862813391,0.09301347041206451,19.114310344827587,1.8586005647027286,0.09723607763884998,43.29590517241379,-0.0028879310344827585,0.00793103448275862,1759.34,5
Overlap,FILLET,FE410,VAL,04-01-23-0005-06,17_overlap_6_03-22-23_Fe410,250,18.0,30,100,11.0,254.2866,29.173781996854643,0.1147279565531752,16.402,2.416423185226671,0.1473249106954439,1.2639,11.658199999999997,0.11919999999999996,30.33,5
Spatter,NON_FILLET,FE410,VAL,09-23-22-0012-09,spatter_weld_2_09-23-22_plane_plate,170,14.0,35,199,21.89,145.48608040201006,35.19250332982531,0.2418960166675786,15.243015075376883,5.053997413266744,0.33156153085689866,32.18613065326633,47.71482412060301,1.1232160804020102,1325.08,5
Good,NON_FILLET,BSK46,VAL,04-04-23-0001-00,good_plane_04_04_23,170,23.0,30,194,21.34,169.0982474226804,14.9406084324651,0.08835460248809877,20.831134020618556,2.0295921519332234,0.09743070876143098,0.6601546391752577,19.021907216494846,0.44793814432989687,24.26,5
Porosity,NON_FILLET,FE410,VAL,10-27-22-0119-03,porosity_weld_7_10-27-22_plane_plate,160,21.0,30,233,25.63,138.41768240343347,13.370442238014306,0.09659490034694188,19.032188841201716,1.2261690123893645,0.06442606379224759,41.462660944206014,-0.00240343347639485,0.008669527896995707,1630.66,5
Good,NON_FILLET,BSK46,VAL,12-24-22-0517-00,good_weld_32_12-24-22_butt_BSK46,165,21.0,30,236,25.96,153.08889830508474,13.233047109505055,0.08644027918427791,21.978177966101697,1.3669392996926952,0.06219529670753464,41.40156779661017,12.08177966101695,0.08453389830508476,1682.79,5
Porosity,NON_FILLET,FE410,VAL,11-26-22-0252-03,porosity_weld_14_11-26-22_plane_plate,140,18.0,30,223,24.53,121.91825112107622,15.508131871210418,0.12720106898358796,17.063946188340807,2.090169534218683,0.12249039648559265,33.63071748878924,-0.002645739910313901,0.00964125560538116,1292.79,5
Porosity,NON_FILLET,FE410,VAL,10-27-22-0140-03,porosity_weld_8_10-27-22_plane_plate,170,21.0,30,233,25.63,150.87094420600857,15.70951647013115,0.10412552630863368,18.596051502145922,1.962704379190793,0.10554414623794214,38.99952789699571,-0.0018884120171673818,0.0017596566523605146,1552.13,5
Overlap,FILLET,BSK46,VAL,03-22-23-0008-06,overlap_1_03-22-23_BSK46,240,18.0,30,102,11.22,229.15078431372547,30.615690233729374,0.1336049986711548,16.72431372549019,3.11460644170984,0.18623224204188088,2.5020588235294117,10.44823529411765,0.039117647058823514,197.7,5
Good,NON_FILLET,BSK46,VAL,12-22-22-0483-00,good_weld_31_12-22-22_plane_plate_BSK46,160,22.0,30,236,25.96,139.0980508474576,9.336227062315144,0.06711975477322649,20.998305084745763,1.4730834964041553,0.07015249518754149,34.60258474576271,8.013559322033897,0.0716949152542373,1404.59,5
Porosity,NON_FILLET,FE410,VAL,11-26-22-0232-03,porosity_weld_13_11-26-22_plane_plate,160,22.0,30,220,24.2,127.46745454545454,13.130457947503828,0.10301027814767842,19.562090909090912,1.8713744102874288,0.09566331221872412,35.02840909090909,-0.0074090909090909094,0.0020909090909090903,1370.66,5
Spatter,NON_FILLET,FE410,VAL,09-23-22-0049-09,spatter_weld_4_09-23-22_plane_plate,160,14.0,35,197,21.67,138.05101522842642,23.66802130803338,0.17144402211654175,14.499035532994924,4.859590201056087,0.33516644538164597,33.9836040609137,47.3945685279188,1.0192893401015228,1278.2,5
Porosity,NON_FILLET,FE410,VAL,09-16-22-0017-03,porosity_weld_1_09-16-2022_plane_plate_corrected,180,24.0,30,230,25.3,155.32221739130438,11.384377514540821,0.07329522914201049,23.529739130434784,1.6397054591557798,0.0696865124626429,41.23282608695652,-0.00782608695652174,0.010260869565217393,1681.64,5
Spatter,NON_FILLET,FE410,VAL,12-06-22-0227-09,spatter_weld_13_12-06-22_plane_plate,165,13.5,35,202,22.22,148.70148514851485,28.915733133693536,0.19445490476987567,13.379851485148516,4.276833635761725,0.31964731749892455,40.652772277227726,13.135346534653463,0.02435643564356434,1548.53,5
Spatter,NON_FILLET,FE410,VAL,11-14-22-0086-09,spatter_weld_6_11-14-22_plane_plate,170,17.0,30,224,24.64,150.64566964285717,22.534568452364933,0.14958656631676637,15.356785714285715,3.37962430960234,0.22007367768754044,40.18611607142857,10.419062499999999,0.05107142857142858,1598.85,5
Undercut,FILLET,FE410,VAL,03-15-23-0057-05,undercut_3_03-15-23_Fe410,300,18.5,30,211,23.21,280.21246445497627,31.084187950857054,0.11093078250932542,16.95,2.20991079328685,0.1303782178930295,118.8458767772512,12.614028436018957,0.20734597156398105,4648.69,5
Undercut,FILLET,FE410,VAL,03-15-23-0081-05,undercut_5_03-15-23_Fe410,310,19.0,30,202,22.22,299.37544554455445,28.47646351249768,0.0951195695448566,17.7249504950495,1.9332552516891899,0.10906971233737095,130.00504950495048,17.8569801980198,0.18376237623762376,4852.62,5
Porosity,NON_FILLET,FE410,VAL,10-30-22-0148-03,porosity_weld_9_10-30-22_plane_plate,180,21.0,30,232,25.52,158.80780172413796,17.64522220248969,0.11111055005434099,18.389956896551727,1.6960533505261617,0.09222715203014892,40.60327586206896,-0.005948275862068966,0.029612068965517244,1610.82,5
Spatter,NON_FILLET,FE410,VAL,09-23-22-0031-09,spatter_weld_3_09-23-22_plane_plate,170,13.0,35,200,22.0,145.96365,27.11345482116206,0.18575484253211028,13.930250000000001,5.223538379634784,0.3749780786155872,37.9608,46.9193,0.99635,1386.89,5
Porosity,NON_FILLET,FE410,VAL,11-25-22-0196-03,porosity_weld_11_11-25-22_plane_plate,170,24.0,30,220,24.2,140.54486363636363,13.220659820903098,0.09406718594220098,22.94431818181818,1.5401799659526132,0.06712685701739883,42.04449999999999,-0.0022727272727272726,9.090909090908986e-05,1622.13,5
Overlap,FILLET,FE410,VAL,03-22-23-0113-06,overlap_6_03-22-23_Fe410,250,18.0,30,100,11.0,242.40109999999996,24.748786395916607,0.10209849046030159,16.576700000000002,3.2453173896548178,0.19577584137100976,21.5424,9.0463,0.07690000000000001,650.98,5
Porosity,NON_FILLET,FE410,VAL,09-19-22-0063-03,porosity_weld_5_09-19-2022_plane_plate,180,22.0,30,232,25.52,155.62525862068964,16.37101146487419,0.10519507957751109,20.3885775862069,1.7182212067037361,0.08427371646887873,42.91797413793104,-0.001724137931034483,0.02586206896551724,1685.25,5
Porosity,NON_FILLET,FE410,VAL,09-19-22-0057-03,porosity_weld_4_09-19-2022_plane_plate,170,22.0,30,233,25.63,146.61896995708156,14.823779206697633,0.10110410140677474,20.715107296137344,1.8217881779070952,0.08794490667430896,36.95472103004292,-0.002446351931330472,0.017210300429184547,1583.44,5
Undercut,FILLET,FE410,VAL,03-15-23-0102-05,undercut_6_03-15-23_Fe410,310,20.0,30,202,22.22,288.83772277227723,20.027831847700774,0.06933939118295478,19.081633663366336,1.8751723780013794,0.0982710605958969,131.02252475247522,16.856287128712868,0.21886138613861383,4913.28,5
Spatter,NON_FILLET,FE410,VAL,11-14-22-0118-09,spatter_weld_7_11-14-22_plane_plate,150,16.0,30,225,24.75,140.43386666666666,39.98636165574815,0.28473446330905094,14.887422222222222,3.7946503137928604,0.2548896818502699,43.08546666666666,10.644266666666667,0.06991111111111112,1648.85,5
Porosity,NON_FILLET,FE410,VAL,11-25-22-0192-03,porosity_weld_11_11-25-22_plane_plate,170,24.0,30,221,24.31,141.27547511312216,10.38393336648522,0.07350131619214582,23.038914027149325,1.8239828290740263,0.07916965300207396,42.227013574660624,-0.0042533936651583705,0.011674208144796375,1648.2,5
Spatter,NON_FILLET,FE410,VAL,12-06-22-0235-09,spatter_weld_13_12-06-22_plane_plate,165,13.5,35,201,22.11,147.49825870646768,29.468716012964265,0.19979026377259926,13.528656716417906,4.346530534410999,0.3212832305173507,42.03149253731343,13.351592039800995,0.06855721393034826,1587.21,5
Undercut,FILLET,FE410,VAL,03-15-23-0021-05,undercut_2_03-15-23_Fe410,295,18.0,30,209,22.99,278.6106220095694,21.053626425605074,0.0755664887208857,16.54885167464115,2.4970990133956463,0.15089258532796623,115.20224880382776,9.140191387559808,0.13727272727272732,4448.85,5
Porosity,NON_FILLET,FE410,VAL,10-27-22-0084-03,porosity_weld_6_10-27-22_plane_plate,150,21.0,30,232,25.52,126.07538793103447,13.098495496217971,0.10389415183384632,19.716120689655174,1.785306682544743,0.09055060631077762,38.40120689655173,-0.008793103448275863,0.0077155172413793105,1570.16,5
Undercut,FILLET,FE410,VAL,03-15-23-0051-05,undercut_3_03-15-23_Fe410,300,18.5,30,210,23.1,283.3125714285714,26.00009210615159,0.09177175575036817,16.98219047619048,1.9538099112469598,0.1150505238995086,119.77357142857142,12.499714285714285,0.229,4623.94,5
Overlap,FILLET,BSK46,VAL,03-22-23-0018-06,overlap_1_03-22-23_BSK46,240,18.0,30,100,11.0,250.49629999999996,29.860761512240593,0.11920639750862826,16.0378,2.7879961233542594,0.17383906292348447,1.5427999999999997,10.1609,0.06979999999999997,34.1,5
Porosity,NON_FILLET,FE410,VAL,10-30-22-0160-03,porosity_weld_9_10-30-22_plane_plate,180,21.0,30,233,25.63,155.3206008583691,19.91102840698139,0.12819309413525573,18.65815450643777,1.9954390952673584,0.10694729184383461,39.50201716738197,-0.004763948497854077,0.011158798283261802,1543.12,5
Porosity,NON_FILLET,FE410,VAL,09-19-22-0013-03,porosity_weld_2_09-19-2022_plane_plate,150,22.0,30,231,25.41,124.52917748917751,9.77267280063958,0.0784769722058824,21.546277056277056,1.7270985952425204,0.08015763422755053,31.780649350649355,-0.00748917748917749,0.03523809523809525,1301.15,5
Porosity,NON_FILLET,FE410,VAL,10-30-22-0171-03,porosity_weld_10_10-30-22_plane_plate,150,20.0,30,231,25.41,132.0347619047619,12.569116492402554,0.09519550996326856,18.117922077922078,1.9162179718499877,0.10576367221410174,30.543636363636367,-0.004372294372294372,0.0067099567099567076,1183.44,5
Spatter,NON_FILLET,FE410,VAL,11-15-22-0138-09,spatter_weld_8_11-15-22_plane_plate,160,12.0,30,221,24.31,131.06778280542986,30.45479966752327,0.2323591581062558,12.580497737556561,4.112929748338473,0.32692901617557973,36.055837104072396,11.21950226244344,0.03552036199095023,1448.69,5
Porosity,NON_FILLET,FE410,VAL,09-19-22-0020-03,porosity_weld_2_09-19-2022_plane_plate,150,22.0,30,230,25.3,124.87908695652175,8.319389702029808,0.06661955900531455,21.52908695652174,1.4387402123104371,0.06682773938421034,29.24386956521739,-0.006913043478260871,-0.005652173913043479,1063.28,5
Undercut,FILLET,FE410,VAL,03-15-23-0045-05,undercut_3_03-15-23_Fe410,300,18.5,30,209,22.99,284.507033492823,22.668939330905975,0.07967795752746416,16.96444976076555,1.3728335410231334,0.08092414197825311,123.14105263157896,12.811866028708135,0.22377990430622008,4674.26,5
Overlap,FILLET,FE410,VAL,03-22-23-0094-06,overlap_5_03-22-23_Fe410,245,18.0,30,99,10.89,242.52767676767678,19.694846566607463,0.08120659394050783,16.334848484848486,2.542363260078438,0.15564045558406167,0.9874747474747476,8.108888888888888,0.014545454545454537,19.34,5
Spatter,NON_FILLET,BSK46,VAL,12-25-22-0278-09,spatter_weld_15_12-25-22_plane_plate_BSK46,150,15.0,30,217,23.87,136.0484792626728,28.11762393797513,0.20667356291199407,14.589861751152073,3.295993004878223,0.2259098174537506,35.16285714285714,18.695806451612903,0.05013824884792628,1369.84,5
Spatter,NON_FILLET,FE410,VAL,12-06-22-0182-09,spatter_weld_11_12-06-22_plane_plate,165,14.0,35,201,22.11,131.23721393034825,48.83592314269287,0.3721194749578549,14.892885572139303,4.946970753081202,0.3321700639623319,39.19820895522388,13.104477611940299,0.06084577114427861,1489.51,5
Overlap,FILLET,FE410,VAL,03-22-23-0136-06,overlap_7_03-22-23_Fe410,255,18.0,30,102,11.22,245.57470588235296,33.431282104938255,0.13613487588153367,16.53235294117647,3.446031201616726,0.2084416667051569,17.238627450980395,9.632058823529412,0.05058823529411766,739.18,5
Spatter,NON_FILLET,FE410,VAL,11-15-22-0149-09,spatter_weld_9_11-15-22_plane_plate,170,15.0,30,223,24.53,147.81130044843047,36.70489918221943,0.2483226862280757,14.669730941704037,3.6991948136890382,0.2521651438863636,41.830358744394616,9.334304932735426,0.09874439461883408,1639.84,5
Porosity,NON_FILLET,FE410,VAL,11-25-22-0200-03,porosity_weld_11_11-25-22_plane_plate,170,24.0,30,221,24.31,142.13800904977376,14.807883300333016,0.1041796166931507,23.127239819004526,1.8022771155724995,0.07792875975158524,42.741312217194576,-0.0020814479638009047,0.0020814479638009043,1664.92,5
Porosity,NON_FILLET,FE410,VAL,09-19-22-0047-03,porosity_weld_4_09-19-2022_plane_plate,170,22.0,30,232,25.52,148.98650862068968,13.562471341280036,0.09103154014978121,20.83564655172414,1.8477845667905775,0.08868381224472606,39.97081896551724,-0.004612068965517241,0.017327586206896554,1563.28,5
Undercut,FILLET,FE410,VAL,03-15-23-0087-05,undercut_5_03-15-23_Fe410,310,19.0,30,202,22.22,295.98628712871283,26.428361001970597,0.08928913990693745,17.553366336633665,1.4896350197264658,0.08486321034715805,131.86712871287128,16.61227722772277,0.20470297029702966,4860.82,5
Porosity,NON_FILLET,FE410,VAL,09-19-22-0034-03,porosity_weld_3_09-19-2022_plane_plate,160,22.0,30,232,25.52,139.87021551724138,11.924648213607238,0.08525509286955608,21.04137931034483,1.3733057387332281,0.0652669066261285,35.491810344827584,-0.004956896551724138,0.014482758620689656,1499.67,5
Porosity,NON_FILLET,FE410,VAL,10-30-22-0155-03,porosity_weld_9_10-30-22_plane_plate,180,21.0,30,232,25.52,159.82030172413795,14.631287663648994,0.09154836717117275,18.305043103448277,2.151758768774941,0.11755005200559161,45.56047413793104,-0.006336206896551725,-0.002715517241379311,1881.48,5
Overlap,FILLET,BSK46,VAL,03-22-23-0015-06,overlap_1_03-22-23_BSK46,240,18.0,30,99,10.89,228.08454545454543,24.608755380411107,0.10789312941553658,16.45353535353535,1.7806455565965873,0.10822267180493718,0.5299999999999999,10.586060606060606,0.03686868686868686,18.36,5
Spatter,NON_FILLET,BSK46,VAL,12-25-22-0269-09,spatter_weld_15_12-25-22_plane_plate_BSK46,150,15.0,30,211,23.21,142.8403317535545,34.6212878413582,0.24237753732671988,13.715497630331754,3.739277382920786,0.27263155036033054,37.591658767772515,19.682180094786734,0.06682464454976303,1447.87,5
Undercut,FILLET,FE410,VAL,03-15-23-0116-05,undercut_6_03-15-23_Fe410,310,20.0,30,202,22.22,289.3773267326733,22.676140238181407,0.07836184159351786,19.01782178217822,1.4667614876361896,0.07712563007666344,133.61910891089107,17.385049504950494,0.19455445544554453,5033.12,5
Good,NON_FILLET,BSK46,VAL,12-25-22-0527-00,good_weld_33_12-25-22_butt_BSK46,150,18.0,30,235,25.85,139.26689361702125,9.541440078451764,0.0685119042339694,18.300978723404253,1.5383367015181297,0.08405761925458248,36.30859574468085,10.916170212765959,0.12608510638297876,1461.31,5
Porosity,NON_FILLET,FE410,VAL,11-27-22-0273-03,porosity_weld_15_11-26-22_plane_plate,140,19.0,30,220,24.2,114.1876818181818,26.329505483108793,0.23058096165777853,18.66954545454545,2.3014122669747774,0.12327093193447061,35.21709090909091,-0.004636363636363636,-0.027363636363636364,1344.26,5
Porosity,NON_FILLET,FE410,VAL,09-16-22-0008-03,porosity_weld_1_09-16-2022_plane_plate_corrected,180,24.0,30,228,25.080000000000002,155.61324561403507,15.553986499528465,0.0999528442334964,23.108991228070177,1.5059287648679252,0.06516635667932982,43.88087719298246,-0.0078070175438596495,0.0081140350877193,1730.98,5
Spatter,NON_FILLET,FE410,VAL,09-23-22-0015-09,spatter_weld_2_09-23-22_plane_plate,170,14.0,35,197,21.67,139.82137055837563,42.48629683827897,0.30386125288723925,16.424111675126902,6.22282154716598,0.3788832948932015,33.37680203045686,47.449847715736034,1.1130964467005076,1315.57,5
Good,NON_FILLET,BSK46,VAL,12-22-22-0496-00,good_weld_31_12-22-22_plane_plate_BSK46,160,22.0,30,235,25.85,132.22497872340426,9.629713159473308,0.0728282451050137,21.09697872340426,1.110152747813109,0.0526214090826922,34.81685106382979,8.625489361702128,0.06374468085106383,1408.2,5
Spatter,NON_FILLET,FE410,VAL,11-15-22-0141-09,spatter_weld_9_11-15-22_plane_plate,170,15.0,30,225,24.75,146.6412,36.82384199372156,0.2511152526965243,14.734,3.8834633383102766,0.2635715581858475,41.94297777777778,9.616444444444445,0.07253333333333334,1639.67,5
Spatter,NON_FILLET,FE410,VAL,12-06-22-0207-09,spatter_weld_12_12-06-22_plane_plate,165,15.0,35,202,22.22,130.20831683168316,42.35407240035063,0.3252793172582103,16.329900990099006,5.2461644828572656,0.32126125480112044,41.721039603960406,13.271534653465348,0.05381188118811882,1538.03,5
Spatter,NON_FILLET,FE410,VAL,11-15-22-0157-09,spatter_weld_9_11-15-22_plane_plate,170,15.0,30,223,24.53,148.9652466367713,37.35417032095378,0.2507576173927073,14.639013452914796,3.587676594491907,0.24507639165927259,41.87434977578475,10.00170403587444,0.05739910313901345,1637.05,5
Good,NON_FILLET,BSK46,VAL,12-25-22-0522-00,good_weld_33_12-25-22_butt_BSK46,150,18.0,30,234,25.74,142.3538034188034,11.735652534373276,0.08244003498696209,18.210470085470085,1.0933400577742949,0.06003909029490995,34.943846153846145,10.671410256410256,0.15038461538461542,1435.9,5
Porosity,NON_FILLET,BSK46,VAL,12-22-22-0289-03,porosity_weld_16_12-22-22_plane_plate_BSK46,150,21.0,30,236,25.96,125.47317796610169,12.985507718553743,0.10349229954199421,18.815381355932203,1.83773596334459,0.09767200188930425,33.96444915254238,-0.008559322033898307,0.01186440677966102,1391.48,5
Overlap,FILLET,FE410,VAL,03-22-23-0052-06,overlap_3_03-22-23_Fe410,235,18.0,30,99,10.89,227.82737373737373,21.82981422162662,0.09581734566624453,16.833737373737375,3.1390862396754184,0.186475894804725,0.7891919191919191,6.892020202020201,0.10121212121212121,14.26,5
Overlap,FILLET,FE410,VAL,04-01-23-0001-06,14_overlap_2_03-22-23_Fe410,240,18.0,30,102,11.22,242.8704901960784,22.55708798957015,0.09287702252899876,16.496372549019608,2.664353167361095,0.16151145710633455,0.8539215686274509,7.350294117647058,0.08627450980392165,19.67,5
Good,FILLET,BSK46,VAL,03-20-23-0014-00,good_weld_1_03-19-23_BSK46,230,19.0,30,203,22.330000000000002,208.71182266009853,11.142506300714583,0.053387039405337934,19.211133004926108,1.643163513989786,0.08553183789672618,94.31837438423646,10.639458128078818,0.3209852216748768,3608.36,5
Undercut,FILLET,BSK46,VAL,04-03-23-0001-05,13_undercut_1_03-20-23_BSK46,280,18.0,35,171,18.81,274.35327485380117,21.907432792666224,0.07985118021405202,16.37485380116959,2.2065832935652687,0.13475438134340237,4.722163742690059,8.89812865497076,0.10438596491228071,138.52,5
Overlap,FILLET,FE410,VAL,03-22-23-0083-06,overlap_5_03-22-23_Fe410,245,18.0,30,100,11.0,237.6291,21.58596275524228,0.09083888612649832,16.441599999999998,3.109819482240282,0.1891433608797369,0.926,8.790500000000002,0.0642,15.74,5
Spatter,NON_FILLET,FE410,VAL,09-23-22-0017-09,spatter_weld_2_09-23-22_plane_plate,170,14.0,35,194,21.34,145.98896907216496,33.48635584752729,0.2293759320334291,14.869587628865979,5.464086310382304,0.3674672389552352,36.72422680412371,47.743247422680405,1.1157216494845361,1477.87,5
Spatter,NON_FILLET,FE410,VAL,12-06-22-0192-09,spatter_weld_11_12-06-22_plane_plate,165,14.0,35,199,21.89,130.91562814070352,41.62180504294281,0.31792846762503524,14.873969849246231,4.6915627922292344,0.31542102342415257,41.55020100502514,12.5678391959799,0.08412060301507537,1538.03,5
Spatter,NON_FILLET,FE410,VAL,12-06-22-0200-09,spatter_weld_11_12-06-22_plane_plate,165,14.0,35,201,22.11,122.25457711442787,43.42200466290419,0.35517692415116736,15.86532338308458,5.278169949887981,0.33268593538506147,38.230845771144274,12.792537313432835,0.0865174129353234,1496.07,5
Spatter,NON_FILLET,FE410,VAL,09-23-22-0004-09,spatter_weld_2_09-23-22_plane_plate,170,14.0,35,199,21.89,147.60050251256283,28.946658357213465,0.19611490384153474,15.17708542713568,4.828270237110215,0.31812894908514977,37.37090452261307,46.32170854271357,1.1269849246231158,1416.72,5
Porosity,NON_FILLET,FE410,VAL,09-19-22-0079-03,porosity_weld_5_09-19-2022_plane_plate,180,22.0,30,231,25.41,159.9192640692641,13.615664663859048,0.08514086619334268,20.12904761904762,1.877472156310864,0.09327178274118934,30.952857142857138,-0.004112554112554113,0.011125541125541127,1650.33,5
Overlap,FILLET,FE410,VAL,03-22-23-0108-06,overlap_6_03-22-23_Fe410,250,18.0,30,101,11.11,243.01495049504948,29.875184806918348,0.12293558378222884,16.5019801980198,2.656008667079978,0.16095090620692254,11.127227722772277,9.127821782178218,0.05633663366336635,316.39,5
Good,NON_FILLET,BSK46,VAL,12-24-22-0509-00,good_weld_32_12-24-22_butt_BSK46,165,21.0,30,235,25.85,146.7,11.942535486493387,0.08140787652688063,22.103702127659574,1.669974511229991,0.07555180130392096,47.52506382978723,11.517744680851065,0.06617021276595746,1774.59,5
Overlap,FILLET,FE410,VAL,03-22-23-0107-06,overlap_6_03-22-23_Fe410,250,18.0,30,101,11.11,243.21158415841583,28.44955998720097,0.11697452687397634,16.547326732673266,3.2077674139778614,0.19385411709095066,12.465247524752472,8.815841584158415,0.06891089108910893,522.95,5
Spatter,NON_FILLET,FE410,VAL,12-06-22-0193-09,spatter_weld_11_12-06-22_plane_plate,165,14.0,35,201,22.11,122.84378109452736,46.5767786201648,0.3791545506428553,15.840398009950249,5.707639252860679,0.3603217071487338,40.55179104477612,12.801144278606964,0.046716417910447755,1511.48,5
Spatter,NON_FILLET,FE410,VAL,12-06-22-0205-09,spatter_weld_12_12-06-22_plane_plate,165,15.0,35,200,22.0,133.04365,44.97568316946727,0.3380520841803969,15.53255,4.113661391964426,0.26484134234008105,41.15585,13.0484,0.06755,1527.38,5
Good,NON_FILLET,BSK46,VAL,12-22-22-0494-00,good_weld_31_12-22-22_plane_plate_BSK46,160,22.0,30,235,25.85,133.68012765957448,8.219756504433716,0.061488245473297905,21.05761702127659,1.3386025139328435,0.06356856583441142,34.139531914893624,8.506936170212766,0.06472340425531915,1399.51,5
Good,FILLET,BSK46,VAL,04-03-23-0001-00,12_good_weld_1_03-19-23_BSK46,230,19.0,30,193,21.23,217.77647668393783,19.535191536171904,0.08970294603729682,18.202694300518136,2.3398755742423774,0.1285455623003993,26.635492227979277,9.226113989637305,0.10932642487046633,569.34,5
Undercut,FILLET,FE410,VAL,03-15-23-0126-05,undercut_7_03-15-23_Fe410,310,20.5,30,203,22.330000000000002,293.1670443349754,20.32926462348523,0.06934362172119463,19.775024630541875,1.08115787509294,0.054672896509222406,132.97916256157635,16.67226600985222,0.22275862068965516,4997.21,5
Spatter,NON_FILLET,FE410,VAL,12-06-22-0204-09,spatter_weld_12_12-06-22_plane_plate,165,15.0,35,200,22.0,130.12654999999998,40.43191483573243,0.31071226306800903,16.2329,5.257956745322121,0.32390741921173183,43.38085,12.981699999999998,0.053599999999999995,1569.02,5
Good,FILLET,BSK46,VAL,03-20-23-0012-00,good_weld_1_03-19-23_BSK46,230,19.0,30,203,22.330000000000002,211.10472906403942,11.712716804865675,0.055482967419988864,19.31655172413793,1.6263470977046564,0.08419448361854232,95.54477832512315,10.383497536945814,0.3326108374384236,3639.51,5
Overlap,FILLET,FE410,VAL,03-22-23-0053-06,overlap_3_03-22-23_Fe410,235,18.0,30,100,11.0,228.3299,19.400260411404354,0.08496592172730927,16.7851,2.4959229361160777,0.14869872304103507,0.8613000000000003,7.0053,0.03739999999999999,14.43,5
Spatter,NON_FILLET,BSK46,VAL,12-25-22-0276-09,spatter_weld_15_12-25-22_plane_plate_BSK46,150,15.0,30,218,23.98,136.29224770642202,28.214339149344102,0.20701352882607613,14.647018348623854,3.654078563349072,0.24947593266942192,34.39353211009174,18.560366972477063,0.08876146788990827,1362.95,5
Spatter,NON_FILLET,FE410,VAL,09-23-22-0040-09,spatter_weld_3_09-23-22_plane_plate,170,13.0,35,196,21.56,146.6430612244898,23.40205489150366,0.1595851497922457,13.593316326530612,4.912653961513901,0.36140216585158697,31.44811224489796,47.389795918367355,1.0032142857142858,1282.46,5
Undercut,FILLET,FE410,VAL,03-15-23-0077-05,undercut_4_03-15-23_Fe410,300,19.0,30,210,23.1,276.432380952381,22.252875026286393,0.08050024729237396,17.804809523809524,2.2759376241031704,0.1278271256460041,122.65971428571429,13.170476190476188,0.20309523809523808,4748.53,5
Overlap,FILLET,FE410,VAL,03-22-23-0057-06,overlap_3_03-22-23_Fe410,235,18.0,30,100,11.0,229.4626,25.23602209845156,0.10997880307488697,16.5868,2.633056709674829,0.15874410432843158,1.2756,7.256699999999999,0.028199999999999992,21.15,5
Porosity,NON_FILLET,FE410,VAL,11-26-22-0244-03,porosity_weld_14_11-26-22_plane_plate,140,18.0,30,219,24.09,127.47433789954339,13.628697659851756,0.10691326493173788,17.01552511415525,1.5708555703788427,0.09231895929394766,33.560684931506856,-0.004657534246575342,0.007853881278538815,1306.89,5
Good,NON_FILLET,BSK46,VAL,12-22-22-0492-00,good_weld_31_12-22-22_plane_plate_BSK46,160,22.0,30,236,25.96,136.07512711864405,9.858113301038516,0.07244610760086387,21.041779661016946,1.330135895380735,0.06321403972521446,34.42139830508474,8.32936440677966,0.06292372881355932,1396.89,5
Spatter,NON_FILLET,BSK46,VAL,12-25-22-0300-09,spatter_weld_16_12-25-22_plane_plate_BSK46,160,15.0,30,222,24.42,145.35990990990993,33.05727987800907,0.22741676091088017,14.637702702702706,3.613914742549692,0.24689084181785018,39.211891891891895,18.12761261261261,0.058918918918918935,1541.31,5
Spatter,NON_FILLET,FE410,VAL,12-06-22-0250-09,spatter_weld_14_12-06-22_plane_plate,165,14.5,35,202,22.22,141.75539603960397,20.752614774809125,0.1463973531491613,12.684752475247526,4.118317435026179,0.32466675586003624,40.249653465346526,13.428415841584158,0.06366336633663365,1544.75,5
Undercut,FILLET,FE410,VAL,03-15-23-0132-05,undercut_7_03-15-23_Fe410,310,20.5,30,202,22.22,289.35138613861386,19.425438393393556,0.06713442314075452,19.813069306930693,1.7323846863905006,0.08743646224386371,136.88519801980198,16.758861386138612,0.2167326732673267,5098.2,5
Overlap,FILLET,FE410,VAL,03-22-23-0073-06,overlap_4_03-22-23_Fe410,225,17.0,30,100,11.0,219.7473,19.785220678143276,0.09003624016378484,15.2772,3.0593001378310913,0.20025267312276407,1.1574,7.9528,0.07990000000000003,24.92,5
Porosity,NON_FILLET,BSK46,VAL,12-22-22-0312-03,porosity_weld_17_12-22-22_plane_plate_BSK46,160,22.0,30,234,25.74,144.0601282051282,13.285909199046012,0.0922247492389297,20.647008547008546,1.1957849900445756,0.05791565336557327,42.264743589743595,-0.0029914529914529912,4.273504273504562e-05,1722.95,5
Overlap,FILLET,BSK46,VAL,03-22-23-0014-06,overlap_1_03-22-23_BSK46,240,18.0,30,101,11.11,238.1326732673268,32.17186649515657,0.1351005977203328,16.514851485148515,2.867452393279228,0.17362871206307076,6.403861386138614,10.767326732673265,0.0910891089108911,98.03,5
Overlap,FILLET,FE410,VAL,03-22-23-0101-06,overlap_6_03-22-23_Fe410,250,18.0,30,102,11.22,250.86911764705883,32.671640838123345,0.13023380934471265,16.687647058823536,3.785609849628607,0.2268510255690588,3.4613725490196097,9.202745098039216,0.08892156862745097,105.25,5
Spatter,NON_FILLET,FE410,VAL,09-23-22-0001-09,spatter_weld_2_09-23-22_plane_plate,170,14.0,35,198,21.78,147.41919191919192,28.645934525267702,0.1943161819864677,14.858939393939393,5.5409007483357104,0.3729001513119915,36.0820202020202,47.69282828282829,1.0944949494949496,1371.31,5
Porosity,NON_FILLET,FE410,VAL,09-19-22-0076-03,porosity_weld_5_09-19-2022_plane_plate,180,22.0,30,232,25.52,159.59258620689653,13.707504003641661,0.08589060638362733,19.8314224137931,1.393131000766372,0.070248667579055,41.7096551724138,-0.00353448275862069,0.015000000000000001,1720.98,5
Porosity,NON_FILLET,FE410,VAL,10-30-22-0170-03,porosity_weld_10_10-30-22_plane_plate,150,20.0,30,234,25.74,129.53726495726494,13.169892353031612,0.10166875421815053,18.0032905982906,1.758449822386508,0.09767380095244763,37.95405982905983,-0.0024358974358974356,0.03564102564102565,1409.02,5
Porosity,NON_FILLET,FE410,VAL,11-25-22-0209-03,porosity_weld_12_11-25-22_plane_plate,160,21.0,30,220,24.2,132.75754545454544,20.32768268754245,0.1531188499903563,15.10127272727273,1.993002191042292,0.1319757762829455,33.676545454545455,-0.004045454545454546,0.025409090909090912,1248.03,5
Overlap,FILLET,BSK46,VAL,03-22-23-0017-06,overlap_1_03-22-23_BSK46,240,18.0,30,100,11.0,236.1047,26.491861126951743,0.11220387026159048,16.8203,2.5792479739472722,0.15334137761795405,0.6201,10.0074,0.0669,9.67,5
Spatter,NON_FILLET,FE410,VAL,11-15-22-0151-09,spatter_weld_9_11-15-22_plane_plate,170,15.0,30,223,24.53,148.48237668161434,35.573215569407864,0.23957870532801537,14.49578475336323,3.286951021314928,0.22675219570656965,41.278385650224216,9.629013452914798,0.0805829596412556,1612.62,5
Overlap,FILLET,FE410,VAL,03-22-23-0068-06,overlap_4_03-22-23_Fe410,225,17.0,30,99,10.89,222.5809090909091,19.828404285571228,0.089084029562808,15.399696969696969,3.1721052864071124,0.20598491597913127,1.2584848484848483,7.671818181818183,0.06767676767676768,36.72,5
Porosity,NON_FILLET,FE410,VAL,09-19-22-0067-03,porosity_weld_5_09-19-2022_plane_plate,180,22.0,30,233,25.63,156.29763948497853,15.314411851332306,0.0979823617413246,20.20364806866953,1.7151314405517435,0.08489216574760353,42.28394849785408,-0.0027467811158798285,0.013519313304721035,1735.9,5
Porosity,NON_FILLET,FE410,VAL,10-30-22-0158-03,porosity_weld_9_10-30-22_plane_plate,180,21.0,30,230,25.3,161.8598260869565,13.373205139013841,0.08262213955320395,18.17582608695652,1.6011965954584606,0.08809484574720508,41.3035652173913,-0.005739130434782609,0.035695652173913045,1717.71,5
Porosity,NON_FILLET,FE410,VAL,11-26-22-0235-03,porosity_weld_13_11-26-22_plane_plate,160,22.0,30,222,24.42,126.74864864864864,11.958432378573569,0.09434761242877414,19.583873873873873,1.2657233163025734,0.06463089603488145,36.093603603603604,-0.005810810810810811,0.005810810810810811,1390.82,5
Good,FILLET,BSK46,VAL,03-20-23-0007-00,good_weld_1_03-19-23_BSK46,230,19.0,30,203,22.330000000000002,212.0162561576355,11.29451228236238,0.05327191644193941,19.353054187192118,1.5121967929517537,0.07813737192719317,95.7971921182266,9.821428571428571,0.3447783251231527,3617.21,5
Spatter,NON_FILLET,BSK46,VAL,12-25-22-0287-09,spatter_weld_16_12-25-22_plane_plate_BSK46,160,15.0,30,217,23.87,148.05981566820276,29.847752551461426,0.20159252810600056,14.493640552995393,3.575947054021165,0.24672524759710052,39.21981566820277,18.89470046082949,0.06364055299539172,1558.03,5
Undercut,FILLET,FE410,VAL,03-15-23-0041-05,undercut_3_03-15-23_Fe410,300,18.5,30,210,23.1,283.23838095238096,26.732796108839135,0.0943826751831827,16.449380952380952,2.4836283262181853,0.1509861272839386,120.33880952380953,13.345619047619047,0.21033333333333334,4576.89,5
Porosity,NON_FILLET,FE410,VAL,09-19-22-0028-03,porosity_weld_3_09-19-2022_plane_plate,160,22.0,30,232,25.52,136.80189655172416,12.122739529641716,0.08861528849534747,21.155474137931034,1.6248600976670566,0.07680565734774711,35.660991379310346,-0.008620689655172414,-0.01163793103448276,1447.54,5
Spatter,NON_FILLET,FE410,VAL,11-14-22-0116-09,spatter_weld_7_11-14-22_plane_plate,150,16.0,30,223,24.53,141.95121076233184,39.84895697444131,0.28072291007901445,14.667264573991032,2.833740271298833,0.19320168781326882,40.1134529147982,10.71013452914798,0.05542600896860987,1601.97,5
Spatter,NON_FILLET,FE410,VAL,12-06-22-0216-09,spatter_weld_12_12-06-22_plane_plate,165,15.0,35,203,22.330000000000002,144.88724137931035,36.431223664583015,0.2514453537644988,14.846748768472908,3.44599527518107,0.23210437038569992,39.250837438423645,12.259852216748769,0.05423645320197043,1521.97,5
Porosity,NON_FILLET,BSK46,VAL,12-22-22-0296-03,porosity_weld_16_12-22-22_plane_plate_BSK46,150,21.0,30,234,25.74,128.52880341880342,13.521848171059679,0.10520480866066687,18.406794871794872,1.9852385464969176,0.10785357039746997,34.02995726495727,-0.004358974358974358,0.01081196581196581,1388.53,5
Overlap,FILLET,FE410,VAL,03-22-23-0075-06,overlap_4_03-22-23_Fe410,225,17.0,30,101,11.11,219.150099009901,27.071812739269955,0.12353091721873635,15.116732673267329,2.5302411382755166,0.16738016031400987,1.1686138613861385,7.932574257425743,0.06702970297029706,26.56,5
Spatter,NON_FILLET,FE410,VAL,11-14-22-0093-09,spatter_weld_6_11-14-22_plane_plate,170,17.0,30,225,24.75,147.7122222222222,22.432566318788076,0.15186669038828707,15.554933333333334,3.48016678069149,0.22373395668843474,40.52373333333333,10.152533333333333,0.04831111111111112,1601.15,5
Spatter,NON_FILLET,FE410,VAL,08-30-22-0015-09,spatter_weld_1_08_27_2022_plane_plate_corrected,150,16.0,30,184,20.24,123.08586956521741,65.28893070393914,0.5304340046063989,21.95233695652174,9.574767070490324,0.4361616300557828,35.44326086956522,15.068097826086955,0.22847826086956521,1290.0,5
Spatter,NON_FILLET,FE410,VAL,11-14-22-0109-09,spatter_weld_7_11-14-22_plane_plate,150,16.0,30,224,24.64,139.37839285714287,43.01076658522327,0.30858991629576,14.937857142857142,3.430466617993605,0.22964917827146022,39.518839285714286,10.531562500000001,0.021651785714285714,1587.87,5
Porosity,NON_FILLET,FE410,VAL,10-27-22-0133-03,porosity_weld_8_10-27-22_plane_plate,170,21.0,30,230,25.3,150.98460869565216,15.629837705558797,0.10351941062459358,18.324347826086957,1.4224608914339292,0.07762682224405726,40.95595652173914,-0.006347826086956523,0.01108695652173913,1548.85,5
Undercut,FILLET,FE410,VAL,03-15-23-0134-05,undercut_7_03-15-23_Fe410,310,20.5,30,202,22.22,290.08737623762374,22.129317996092173,0.07628500861742099,19.983613861386136,1.710492730909276,0.08559476492960168,135.30648514851484,16.70549504950495,0.24623762376237623,5077.71,5
Undercut,FILLET,FE410,VAL,03-15-23-0133-05,undercut_7_03-15-23_Fe410,310,20.5,30,203,22.330000000000002,290.9266502463055,18.177869354469347,0.06248265443911559,19.72152709359606,1.6719148128983832,0.08477613345881742,136.0337931034483,16.73615763546798,0.2044334975369458,5089.67,5
Spatter,NON_FILLET,FE410,VAL,12-06-22-0218-09,spatter_weld_12_12-06-22_plane_plate,165,15.0,35,201,22.11,151.29084577114426,31.959103535316736,0.2112428109739096,14.32950248756219,3.460188253728947,0.24147302090441328,39.31318407960199,12.551791044776119,0.0626865671641791,1498.2,5
Undercut,FILLET,FE410,VAL,03-15-23-0068-05,undercut_4_03-15-23_Fe410,300,19.0,30,210,23.1,277.58033333333333,25.291639358085465,0.091114665993696,17.644809523809524,1.841909559340318,0.10438818037989502,121.41052380952381,14.316714285714287,0.18880952380952384,4717.05,5
Undercut,FILLET,FE410,VAL,03-15-23-0009-05,undercut_1_03-15-23_Fe410,290,18.0,30,210,23.1,272.5815714285714,24.055487410407835,0.08825060067096814,16.644666666666666,1.6824777050737332,0.10108209066410061,111.82942857142858,8.015333333333334,0.13519047619047622,4331.97,5
Overlap,FILLET,FE410,VAL,03-22-23-0131-06,overlap_7_03-22-23_Fe410,255,18.0,30,100,11.0,240.59300000000002,23.351025002917297,0.09705612799589886,16.4169,2.4669511281512793,0.15026899890669246,49.46770000000001,9.6249,0.06540000000000001,1258.2,5
Spatter,NON_FILLET,FE410,VAL,11-15-22-0123-09,spatter_weld_8_11-15-22_plane_plate,160,12.0,30,221,24.31,129.4935294117647,30.13369900407929,0.23270428368864576,12.640588235294116,4.19051636193908,0.3315127653821228,37.598687782805435,10.158868778280544,0.06900452488687785,1476.56,5
Undercut,FILLET,FE410,VAL,03-15-23-0114-05,undercut_6_03-15-23_Fe410,310,20.0,30,203,22.330000000000002,295.10108374384237,28.042829492552958,0.09502787701347472,19.22714285714286,1.9408410737487527,0.10094277075742082,131.86113300492613,16.409458128078818,0.22788177339901472,4950.0,5
Undercut,FILLET,FE410,VAL,03-15-23-0099-05,undercut_5_03-15-23_Fe410,310,19.0,30,202,22.22,299.1632178217822,28.89702921676046,0.09659285465359255,17.562524752475248,2.2987121771795658,0.13088734163096835,131.65534653465346,16.623069306930695,0.21202970297029705,4900.82,5
Spatter,NON_FILLET,FE410,VAL,11-15-22-0144-09,spatter_weld_9_11-15-22_plane_plate,170,15.0,30,224,24.64,146.25517857142856,36.0649367744068,0.2465891268034198,14.635312499999998,3.5333161154729678,0.24142402941330895,40.74321428571428,9.261517857142858,0.08062499999999997,1629.18,5
Porosity,NON_FILLET,BSK46,VAL,12-22-22-0299-03,porosity_weld_16_12-22-22_plane_plate_BSK46,150,21.0,30,232,25.52,129.04293103448276,13.92968181717338,0.10794610526516249,18.490215517241378,1.407772317199834,0.07613606860813187,34.78366379310345,-0.004094827586206897,0.008577586206896552,1407.54,5
Overlap,FILLET,FE410,VAL,03-22-23-0092-06,overlap_5_03-22-23_Fe410,245,18.0,30,100,11.0,242.2973,22.095021600013215,0.091189714454157,16.2011,2.2396784108077625,0.13824236692618172,1.1588,7.8713999999999995,0.05380000000000001,22.46,5
Undercut,FILLET,FE410,VAL,03-15-23-0140-05,undercut_7_03-15-23_Fe410,310,20.5,30,202,22.22,255.08341584158418,34.901273490505346,0.13682298151511454,20.798118811881192,2.170861402668213,0.1043777767741225,110.069900990099,17.36886138613861,0.2124752475247525,4334.92,5
Good,NON_FILLET,BSK46,VAL,12-25-22-0529-00,good_weld_33_12-25-22_butt_BSK46,150,18.0,30,236,25.96,136.76927966101695,12.498839159296656,0.09138630539164251,18.38983050847458,1.1865551662858917,0.0645223546643941,42.13953389830509,11.753135593220337,0.15661016949152542,1538.69,5
Overlap,FILLET,FE410,VAL,03-22-23-0047-06,overlap_3_03-22-23_Fe410,235,18.0,30,100,11.0,229.2114,23.550947610950548,0.1027477150392631,16.6377,1.935533677351447,0.11633420949719296,0.9327,6.941999999999999,0.029399999999999992,17.21,5
