Repository: chenzhouuu/welder-hero-video

# WELDER hero video

Neural-Symbolic AI for the Next Generation of Smart Manufacturing — a 106 s, 1920×1080,
30 fps, silent hero video built with Remotion + React + TypeScript from WELDER project data.

## Layout

```
video/
├── docs/
│   ├── video-data-inventory.md   what data exists, what was measured, what is intended
│   ├── storyboard.md             per-scene research message, evidence, provenance, transition
│   ├── review.md                 four-role critique and the fixes it produced
│   ├── process_stats.csv         per-weld arc-on statistics (Good / Undercut / …)
│   ├── ts_03-15-23-0080-05.json  deterministic TS-analyzer output for the hero weld

File: docs/process_stats.csv (part 8 of 13)
cat,joint,steel,split,part,top,nomI,nomV,nomSpeed,n_on,dur_s,I_mean,I_std,I_cv,V_mean,V_std,V_cv,feed_mean,gas_mean,press_mean,wire,n_img
Porosity,NON_FILLET,FE410,VAL,10-27-22-0109-03,porosity_weld_7_10-27-22_plane_plate,160,21.0,30,234,25.74,135.45273504273501,18.08760415995145,0.1335344329093455,19.211452991452994,1.7026179110415811,0.08862515041413374,42.49303418803419,-0.0034615384615384616,0.011538461538461539,1696.39,5
Porosity,NON_FILLET,FE410,VAL,09-19-22-0019-03,porosity_weld_2_09-19-2022_plane_plate,150,22.0,30,232,25.52,125.91349137931034,11.042725773983788,0.08770089410608059,21.610344827586204,2.175645968078145,0.1006761338347953,31.894870689655175,-0.006163793103448275,0.006551724137931034,1288.2,5
Porosity,NON_FILLET,FE410,VAL,09-16-22-0020-03,porosity_weld_1_09-16-2022_plane_plate_corrected,180,24.0,30,228,25.080000000000002,153.2226754385965,10.813877498612088,0.07057622161770512,24.034035087719296,1.712933038235028,0.07127113828298802,42.02114035087719,-0.005614035087719297,0.011403508771929825,1722.46,5
Undercut,FILLET,FE410,VAL,03-15-23-0088-05,undercut_5_03-15-23_Fe410,310,19.0,30,202,22.22,295.89539603960395,33.22305538397021,0.11227973070430435,17.490643564356436,2.4392475150106723,0.13946013513084954,130.12277227722774,16.28089108910891,0.21004950495049507,4848.03,5
Spatter,NON_FILLET,FE410,VAL,11-14-22-0088-09,spatter_weld_6_11-14-22_plane_plate,170,17.0,30,226,24.86,151.19486725663714,21.93827509131702,0.14509933762552363,15.337831858407082,3.574247294566209,0.233034716220798,38.73738938053097,10.352522123893806,0.08818584070796462,1567.87,5
Spatter,NON_FILLET,BSK46,VAL,12-25-22-0289-09,spatter_weld_16_12-25-22_plane_plate_BSK46,160,15.0,30,220,24.2,144.70745454545457,32.87251672823596,0.2271653304350693,14.649363636363635,3.8174075635742906,0.26058521437057275,38.74245454545455,18.311318181818184,0.06763636363636362,1540.49,5
Good,NON_FILLET,BSK46,VAL,12-21-22-0480-00,good_weld_30_12-21-22_plane_plate_BSK46,170,23.0,30,237,26.07,162.43219409282705,12.657055455068402,0.07792208635583119,23.69383966244726,1.2535607012865613,0.05290660860144797,40.78978902953587,15.684219409282704,0.07645569620253165,1685.25,5
Porosity,NON_FILLET,FE410,VAL,10-30-22-0173-03,porosity_weld_10_10-30-22_plane_plate,150,20.0,30,234,25.74,131.48333333333332,14.342743525751745,0.10908411858855428,17.86662393162393,1.811859397412322,0.10141028346185371,26.562264957264954,-0.0017094017094017092,0.014230769230769227,1071.64,5
Undercut,FILLET,FE410,VAL,03-15-23-0027-05,undercut_2_03-15-23_Fe410,295,18.0,30,207,22.77,275.63492753623194,21.26868720004058,0.07716252577331599,16.351932367149757,1.4051448929419608,0.08593142763755732,117.06787439613528,9.349227053140096,0.13120772946859907,4473.77,5
Good,NON_FILLET,BSK46,VAL,12-21-22-0472-00,good_weld_30_12-21-22_plane_plate_BSK46,170,23.0,30,234,25.74,159.9897435897436,11.345125626032189,0.07091158077685354,23.99974358974359,1.67470987124807,0.06978032348494613,41.712606837606835,15.442606837606837,0.07905982905982906,1703.77,5
Undercut,FILLET,FE410,VAL,03-15-23-0138-05,undercut_7_03-15-23_Fe410,310,20.5,30,203,22.330000000000002,289.9070935960591,21.526965726552977,0.07425470504887849,19.68241379310345,1.8824903418964891,0.09564326620122668,139.9920197044335,17.991724137931033,0.22482758620689655,5143.44,5
Overlap,FILLET,FE410,VAL,03-22-23-0138-06,overlap_7_03-22-23_Fe410,255,18.0,30,100,11.0,248.50900000000004,34.09078866376036,0.13718130395181,16.4461,3.644219691733219,0.22158564594239477,19.253899999999998,9.876799999999998,0.043100000000000006,672.46,5
Spatter,NON_FILLET,FE410,VAL,12-31-22-0005-09,7_spatter,170,16.0,30,211,23.21,140.77090047393364,39.27968149958824,0.2790326791072961,14.22559241706161,3.9077232446649295,0.27469669663656054,41.05649289099526,14.578862559241706,0.07412322274881517,1580.66,5
Porosity,NON_FILLET,FE410,VAL,09-19-22-0016-03,porosity_weld_2_09-19-2022_plane_plate,150,22.0,30,232,25.52,125.52155172413794,11.55470021890781,0.0920535163897741,21.31336206896552,1.3834973212968384,0.06491220469206756,32.10387931034483,-0.006724137931034483,0.009655172413793104,1287.87,5
Spatter,NON_FILLET,FE410,VAL,11-15-22-0130-09,spatter_weld_8_11-15-22_plane_plate,160,12.0,30,225,24.75,131.94782222222224,30.846265636511887,0.23377623909973752,12.690977777777778,4.349466297765374,0.34272113417308153,37.54062222222222,11.265155555555555,0.08324444444444447,1481.8,5
Undercut,FILLET,FE410,VAL,03-15-23-0052-05,undercut_3_03-15-23_Fe410,300,18.5,30,212,23.32,287.6472169811321,30.647599278038054,0.10654578757856834,17.08712264150943,1.9204360494322286,0.11239083897993152,120.85872641509435,12.73995283018868,0.22132075471698115,4690.49,5
Overlap,FILLET,FE410,VAL,03-22-23-0045-06,overlap_3_03-22-23_Fe410,235,18.0,30,102,11.22,228.70441176470584,26.00182143557226,0.11369182271098155,16.665784313725492,2.7834106993642997,0.16701348385217954,0.9519607843137253,7.018431372549021,0.10362745098039214,19.02,5
Porosity,NON_FILLET,FE410,VAL,10-27-22-0112-03,porosity_weld_7_10-27-22_plane_plate,160,21.0,30,234,25.74,135.42354700854702,14.48688608640978,0.10697464662844391,19.05431623931624,1.6597760082063953,0.08710761317069209,40.259358974358975,-0.0008974358974358974,0.006153846153846155,1609.18,5
Overlap,FILLET,FE410,VAL,03-22-23-0112-06,overlap_6_03-22-23_Fe410,250,18.0,30,101,11.11,240.52118811881186,25.757204556672242,0.1070891290622961,16.42188118811881,2.512946363483028,0.15302426894314267,12.616039603960397,8.733168316831682,0.07762376237623762,226.72,5
Spatter,NON_FILLET,FE410,VAL,09-23-22-0037-09,spatter_weld_3_09-23-22_plane_plate,170,13.0,35,197,21.67,142.96578680203044,27.76505758078882,0.1942077066258939,14.525329949238577,6.165743538736915,0.42448216737824435,36.88736040609137,47.18619289340101,1.0051269035532997,1379.67,5
Spatter,NON_FILLET,FE410,VAL,11-15-22-0171-09,spatter_weld_10_11-15-22_plane_plate,170,16.0,30,226,24.86,154.99,24.212366647369823,0.15621889571823874,15.256902654867256,3.865833031893878,0.2533825586584968,41.68057522123894,12.42146017699115,0.0595575221238938,1646.89,5
Spatter,NON_FILLET,FE410,VAL,12-06-22-0186-09,spatter_weld_11_12-06-22_plane_plate,165,14.0,35,204,22.44,128.10779411764707,52.182007794589936,0.4073289073002762,15.351029411764705,5.4081900507236655,0.352301458466293,41.44200980392156,12.623039215686275,0.045882352941176464,1542.79,5
Spatter,NON_FILLET,BSK46,VAL,12-25-22-0282-09,spatter_weld_16_12-25-22_plane_plate_BSK46,160,15.0,30,218,23.98,138.97715596330278,30.88055014289151,0.22219874862776431,14.749311926605506,3.8659104464113967,0.26210785056609215,43.198715596330274,18.95247706422018,0.07073394495412845,1543.77,5
Porosity,NON_FILLET,FE410,VAL,10-30-22-0168-03,porosity_weld_10_10-30-22_plane_plate,150,20.0,30,234,25.74,126.71713675213674,11.434814617161841,0.09023889672893058,18.369358974358974,2.2130095289684997,0.1204728772548649,29.692435897435896,-0.002222222222222222,0.03217948717948718,1196.39,5
Overlap,FILLET,FE410,VAL,03-22-23-0095-06,overlap_5_03-22-23_Fe410,245,18.0,30,100,11.0,237.08840000000004,24.834884991995764,0.10474947315851708,16.9081,4.248859548707919,0.2512913661918204,1.1394,7.957700000000002,0.09949999999999999,20.82,5
Porosity,NON_FILLET,FE410,VAL,09-19-22-0052-03,porosity_weld_4_09-19-2022_plane_plate,170,22.0,30,232,25.52,148.0909482758621,11.97771979098077,0.0808808366104106,21.100387931034486,2.0198695524788715,0.09572665484069343,39.24081896551724,-0.004956896551724138,0.0045689655172413786,1623.44,5
Undercut,FILLET,FE410,VAL,03-15-23-0060-05,undercut_3_03-15-23_Fe410,300,18.5,30,210,23.1,278.1490476190476,20.30615684434638,0.07300458879211282,16.908285714285714,2.375371421833009,0.1404856448472521,121.09314285714287,12.32095238095238,0.21628571428571433,4686.89,5
Porosity,NON_FILLET,FE410,VAL,09-19-22-0054-03,porosity_weld_4_09-19-2022_plane_plate,170,22.0,30,231,25.41,147.00060606060606,14.627006783931582,0.09950303727252047,20.707878787878787,1.44426942657805,0.0697449237255263,39.45515151515152,-0.004502164502164502,0.009437229437229439,1625.08,5
Porosity,NON_FILLET,FE410,VAL,10-30-22-0180-03,porosity_weld_10_10-30-22_plane_plate,150,20.0,30,230,25.3,131.03726086956522,13.400597877287709,0.10226555247233604,17.995869565217387,2.1148625401426213,0.11751933033734867,26.11821739130435,-0.0018260869565217394,0.018826086956521743,1175.9,5
Spatter,NON_FILLET,BSK46,VAL,12-25-22-0298-09,spatter_weld_16_12-25-22_plane_plate_BSK46,160,15.0,30,221,24.31,145.21049773755655,33.57276135129685,0.23120064922560862,14.73398190045249,4.282442641938021,0.29065073317393614,37.77113122171946,18.378009049773755,0.08040723981900451,1526.07,5
Porosity,NON_FILLET,FE410,VAL,09-16-22-0002-03,porosity_weld_1_09-16-2022_plane_plate_corrected,180,24.0,30,231,25.41,155.907316017316,16.897949237025486,0.10838458174181319,23.356796536796537,1.6595924453038742,0.07105394109544667,41.68268398268398,-0.008658008658008658,0.01406926406926407,1678.36,5
Porosity,NON_FILLET,FE410,VAL,10-27-22-0099-03,porosity_weld_6_10-27-22_plane_plate,150,21.0,30,232,25.52,128.23952586206897,12.234292526625064,0.09540188521738566,19.419568965517243,1.627821901317621,0.0838237915686026,39.238534482758624,-0.006853448275862068,-0.009051724137931035,1554.92,5
Porosity,NON_FILLET,FE410,VAL,11-26-22-0247-03,porosity_weld_14_11-26-22_plane_plate,140,18.0,30,220,24.2,120.73827272727272,14.228454214413908,0.11784543453386627,17.06590909090909,1.7510661047240121,0.10260608417613068,32.95377272727273,-0.003,0.01109090909090909,1279.84,5
Overlap,FILLET,FE410,VAL,03-22-23-0002-06,overlap_1_03-22-23_Fe410,230,18.0,30,100,11.0,225.32229999999996,23.21442136481179,0.10302762471717977,17.2171,4.211149053825493,0.24459107827831014,1.2847,6.8931000000000004,0.11500000000000003,26.07,5
Porosity,NON_FILLET,FE410,VAL,10-30-22-0157-03,porosity_weld_9_10-30-22_plane_plate,180,21.0,30,232,25.52,160.3851724137931,17.942908062900358,0.11187385836770326,18.442629310344827,2.137811617365987,0.11591685661473698,47.686206896551724,-0.0033620689655172414,0.015431034482758624,1918.03,5
Porosity,NON_FILLET,FE410,VAL,09-19-22-0001-03,porosity_weld_2_09-19-2022_plane_plate,150,22.0,30,232,25.52,132.90590517241378,64.83651927125445,0.48783776151364,21.45935344827586,2.4822913962369957,0.1156740999779019,32.40831896551724,-0.009137931034482759,0.042413793103448276,1346.89,5
Porosity,NON_FILLET,FE410,VAL,11-26-22-0224-03,porosity_weld_13_11-26-22_plane_plate,160,22.0,30,221,24.31,130.43352941176474,10.767660893759363,0.08255286000708457,19.51873303167421,2.016321634300789,0.1033018706198186,36.07434389140272,-0.007873303167420815,0.00972850678733032,1372.3,5
Porosity,NON_FILLET,FE410,VAL,09-19-22-0042-03,porosity_weld_4_09-19-2022_plane_plate,170,22.0,30,232,25.52,151.33870689655174,15.2583510896271,0.10082252850261907,20.4185775862069,1.852322551226206,0.09071751170745027,39.05646551724138,-0.004568965517241379,-0.002025862068965514,1607.54,5
Good,NON_FILLET,BSK46,VAL,12-22-22-0482-00,good_weld_31_12-22-22_plane_plate_BSK46,160,22.0,30,234,25.74,137.5473076923077,8.924554016542759,0.0648835238309929,21.050641025641028,1.454045715768842,0.06907370250614797,34.63136752136752,7.852606837606837,0.06999999999999999,1403.93,5
Spatter,NON_FILLET,FE410,VAL,09-23-22-0061-09,spatter_weld_5_09-23-22_plane_plate,160,13.0,35,198,21.78,138.18712121212124,24.549450050090385,0.17765367593414344,13.592272727272729,5.0532731902594135,0.3717754412122766,29.763030303030302,47.42176767676767,1.0243939393939396,1174.92,5
Porosity,NON_FILLET,FE410,VAL,10-27-22-0139-03,porosity_weld_8_10-27-22_plane_plate,170,21.0,30,230,25.3,149.62026086956521,13.072198637728325,0.08736917421313885,18.693304347826093,1.4516253331494582,0.07765482796080793,40.714608695652174,-0.00391304347826087,0.008608695652173913,1613.28,5
Porosity,NON_FILLET,FE410,VAL,11-25-22-0187-03,porosity_weld_11_11-25-22_plane_plate,170,24.0,30,222,24.42,142.28729729729733,11.631715649547937,0.08174809607385013,22.982162162162165,1.0754583620561844,0.046795351737044966,44.09815315315315,-0.00391891891891892,-0.005765765765765767,1688.2,5
Spatter,NON_FILLET,FE410,VAL,09-23-22-0038-09,spatter_weld_3_09-23-22_plane_plate,170,13.0,35,198,21.78,144.7380808080808,28.01743690841999,0.19357336197908023,13.928333333333335,5.40935012563671,0.38837023757114103,36.623030303030305,47.30439393939394,1.021161616161616,1391.64,5
Undercut,FILLET,FE410,VAL,03-15-23-0001-05,undercut_1_03-15-23_Fe410,290,18.0,30,209,22.99,275.6016267942584,22.886505497329175,0.08304198260199083,16.771483253588517,2.4309125385646646,0.14494320518994844,110.2131100478469,10.077224880382778,0.19440191387559808,4270.82,5
Overlap,FILLET,FE410,VAL,03-22-23-0039-06,overlap_2_03-22-23_Fe410,240,18.0,30,101,11.11,229.13851485148516,29.98772186699545,0.13087159042831287,16.97851485148515,2.7562653668101755,0.16233842541116478,1.331386138613861,6.923663366336633,0.09217821782178215,25.08,5
Overlap,FILLET,BSK46,VAL,03-22-23-0009-06,overlap_1_03-22-23_BSK46,240,18.0,30,102,11.22,234.0244117647059,29.282739638559473,0.12512685927825806,16.599117647058822,2.723842329417597,0.1640956096181553,33.0928431372549,10.407941176470587,0.06117647058823526,597.05,5
Porosity,NON_FILLET,FE410,VAL,09-16-22-0006-03,porosity_weld_1_09-16-2022_plane_plate_corrected,180,24.0,30,229,25.19,156.05755458515287,13.161474719830428,0.08433731231286765,23.135895196506546,1.1715526912035579,0.05063788028312209,42.570131004366814,-0.008209606986899563,0.012008733624454149,1714.26,5
Porosity,NON_FILLET,FE410,VAL,11-26-22-0253-03,porosity_weld_14_11-26-22_plane_plate,140,18.0,30,222,24.42,122.79346846846846,14.52341947527019,0.11827517909879375,16.88076576576577,1.923098190620649,0.11392244980501397,32.79355855855856,-0.0015315315315315309,-0.00855855855855856,1287.21,5
Undercut,FILLET,FE410,VAL,03-15-23-0029-05,undercut_2_03-15-23_Fe410,295,18.0,30,210,23.1,275.5937619047619,22.899387230690813,0.08309109419756842,16.19709523809524,1.3146315511534858,0.08116464908235516,117.50066666666666,9.409761904761904,0.11900000000000001,4470.16,5
Overlap,FILLET,FE410,VAL,03-22-23-0122-06,overlap_7_03-22-23_Fe410,255,18.0,30,101,11.11,252.65990099009898,28.86721921124546,0.11425326732941561,16.595643564356433,3.8433182058844886,0.2315859695937938,23.143663366336632,9.703861386138616,0.04089108910891088,732.13,5
Undercut,FILLET,BSK46,VAL,03-20-23-0005-05,undercut_1_03-20-23_BSK46,280,18.0,35,175,19.25,243.49805714285716,20.18828076166117,0.08290941208544003,16.69388571428571,2.360338420254197,0.14138939613288168,172.10548571428575,12.141657142857143,0.29365714285714295,4787.87,5
Spatter,NON_FILLET,FE410,VAL,12-06-22-0237-09,spatter_weld_13_12-06-22_plane_plate,165,13.5,35,202,22.22,151.32019801980198,18.355512273057492,0.12130246003679868,13.30762376237624,3.697297829608209,0.277833059878153,41.674405940594056,12.89321782178218,0.05816831683168317,1562.3,5
Porosity,NON_FILLET,FE410,VAL,11-27-22-0271-03,porosity_weld_15_11-26-22_plane_plate,140,19.0,30,219,24.09,119.05675799086758,19.99301169172326,0.1679284068297648,18.666027397260276,2.5590499991849547,0.13709665933312418,34.00753424657534,-0.001689497716894977,0.04150684931506849,1337.54,5
Good,NON_FILLET,BSK46,VAL,12-24-22-0507-00,good_weld_32_12-24-22_butt_BSK46,165,21.0,30,233,25.63,149.72257510729614,10.4021286479838,0.06947602016949876,22.051630901287556,1.3857448206673955,0.06284092214632907,40.92742489270386,10.951158798283261,0.10120171673819743,1672.13,5
Porosity,NON_FILLET,FE410,VAL,09-16-22-0001-03,porosity_weld_1_09-16-2022_plane_plate_corrected,180,24.0,30,231,25.41,158.70445887445888,10.183159992031026,0.06416429673274829,23.404372294372294,1.468678619331416,0.06275231827877596,43.160476190476196,-0.008614718614718615,0.012597402597402598,1748.53,5
Overlap,FILLET,FE410,VAL,03-22-23-0102-06,overlap_6_03-22-23_Fe410,250,18.0,30,102,11.22,246.07176470588243,30.92254419398955,0.12566473943465134,16.25235294117647,2.9568638646043786,0.18193450974799827,24.65372549019608,8.996470588235296,0.07147058823529413,704.43,5
Porosity,NON_FILLET,BSK46,VAL,12-22-22-0313-03,porosity_weld_17_12-22-22_plane_plate_BSK46,160,22.0,30,234,25.74,147.6698717948718,14.730404412187164,0.0997522665466194,20.449615384615385,1.7737509845800727,0.08673762079234495,42.832521367521366,-0.002136752136752137,0.007777777777777777,1734.43,5
Porosity,NON_FILLET,FE410,VAL,10-27-22-0093-03,porosity_weld_6_10-27-22_plane_plate,150,21.0,30,233,25.63,127.87442060085836,12.25161737155075,0.09580975862086144,19.648326180257513,2.010664291508616,0.10233259938085291,35.93914163090129,-0.004463519313304722,0.009699570815450642,1520.98,5
Porosity,NON_FILLET,BSK46,VAL,12-22-22-0294-03,porosity_weld_16_12-22-22_plane_plate_BSK46,150,21.0,30,236,25.96,126.8852118644068,13.50032956089572,0.10639797469324133,18.467838983050846,1.8233877727208485,0.09873314221519322,34.94406779661016,-0.006144067796610171,0.009110169491525424,1404.1,5
Overlap,FILLET,FE410,VAL,03-22-23-0027-06,overlap_2_03-22-23_Fe410,240,18.0,30,100,11.0,231.65870000000004,30.149519541710106,0.13014628650557955,16.717599999999997,2.709643131297902,0.1620832614309412,1.2295000000000003,6.429399999999999,0.03919999999999999,24.26,5
Porosity,NON_FILLET,BSK46,VAL,12-22-22-0300-03,porosity_weld_16_12-22-22_plane_plate_BSK46,150,21.0,30,235,25.85,129.54897872340428,14.397576979622674,0.11113616735151932,18.537319148936163,1.8393948873351877,0.09922658570836272,34.058468085106384,-0.004936170212765958,0.004680851063829786,1393.44,5
Porosity,NON_FILLET,BSK46,VAL,12-22-22-0303-03,porosity_weld_17_12-22-22_plane_plate_BSK46,160,22.0,30,236,25.96,143.63483050847458,14.958025653825844,0.10413926483481531,20.63974576271186,1.8540937853505646,0.0898312317732229,41.78118644067797,-0.0031779661016949155,0.015338983050847459,1715.57,5
Porosity,NON_FILLET,BSK46,VAL,12-22-22-0287-03,porosity_weld_16_12-22-22_plane_plate_BSK46,150,21.0,30,236,25.96,127.03063559322034,12.519856060055764,0.09855776916795929,18.644110169491523,1.6373243782848674,0.08781992615362892,34.85504237288136,-0.0030932203389830515,0.012203389830508475,1407.05,5
Good,FILLET,BSK46,VAL,03-19-23-0003-00,good_weld_1_03-19-23_BSK46,230,19.0,30,203,22.330000000000002,212.62330049261084,19.052504875294442,0.08960685320542544,18.886453201970443,2.3389779928457908,0.1238442161602774,96.29078817733989,15.259802955665025,0.20384236453201968,3613.12,5
Porosity,NON_FILLET,FE410,VAL,09-19-22-0073-03,porosity_weld_5_09-19-2022_plane_plate,180,22.0,30,232,25.52,157.73793103448276,13.550350741757956,0.08590419978816473,20.518793103448278,1.6038293758892241,0.07816392357012915,43.36245689655173,-0.004827586206896552,0.007370689655172413,1758.03,5
Undercut,FILLET,FE410,VAL,03-15-23-0082-05,undercut_5_03-15-23_Fe410,310,19.0,30,200,22.0,304.95385,29.999690495514006,0.09837452616359495,17.71675,2.4814602884826873,0.14006295107639308,130.3369,17.0454,0.21664999999999998,4847.38,5
Porosity,NON_FILLET,FE410,VAL,09-19-22-0061-03,porosity_weld_4_09-19-2022_plane_plate,170,22.0,30,233,25.63,146.06373390557943,14.63901451299394,0.10022347177881334,21.237467811158798,1.7567652557556177,0.08272009033169957,38.61171673819743,0.0009871244635193132,0.007896995708154508,1602.13,5
Porosity,NON_FILLET,FE410,VAL,09-19-22-0080-03,porosity_weld_5_09-19-2022_plane_plate,180,22.0,30,233,25.63,160.2714592274678,16.5800740535167,0.10344994756667916,20.1906008583691,1.7175309512342232,0.08506586620587364,38.408197424892705,-0.004334763948497854,0.003819742489270387,1732.13,5
Spatter,NON_FILLET,BSK46,VAL,12-25-22-0268-09,spatter_weld_15_12-25-22_plane_plate_BSK46,150,15.0,30,210,23.1,136.91104761904762,41.656751370965196,0.30426143175000975,13.956523809523809,3.5259171411185006,0.2526357701415911,40.864285714285714,19.98728571428572,0.06895238095238096,1499.51,5
Spatter,NON_FILLET,FE410,VAL,12-06-22-0211-09,spatter_weld_12_12-06-22_plane_plate,165,15.0,35,200,22.0,118.26084999999999,40.13891960570271,0.3394100381123822,16.542350000000003,4.880491673219186,0.2950301301338193,39.9794,13.056849999999999,0.06340000000000001,1519.34,5
Porosity,NON_FILLET,FE410,VAL,10-30-22-0150-03,porosity_weld_9_10-30-22_plane_plate,180,21.0,30,231,25.41,158.06372294372295,12.97368108371855,0.08207880241020074,18.35212121212121,1.7152011678264762,0.09346064948032383,30.870779220779227,-0.0059740259740259745,0.0034632034632034623,1431.8,5
Porosity,NON_FILLET,FE410,VAL,11-25-22-0204-03,porosity_weld_12_11-25-22_plane_plate,160,21.0,30,221,24.31,134.2202262443439,18.681098114585307,0.1391824364874555,15.018687782805431,2.764830522059842,0.18409268253283995,32.664389140271496,-0.005610859728506788,-0.014796380090497737,1281.31,5
Good,FILLET,BSK46,VAL,03-20-23-0006-00,good_weld_1_03-19-23_BSK46,230,19.0,30,204,22.44,209.19607843137254,13.337778535786246,0.06375730671338443,19.597892156862745,1.663505695852956,0.08488186803652929,97.26519607843139,9.657892156862745,0.3483823529411764,3624.92,5
Spatter,NON_FILLET,FE410,VAL,09-23-22-0005-09,spatter_weld_2_09-23-22_plane_plate,170,14.0,35,198,21.78,146.75257575757576,31.11494639672197,0.21202317053788225,15.545151515151515,5.790076643739562,0.37246833124116563,36.02116161616162,46.330909090909095,1.129848484848485,1406.89,5
Overlap,FILLET,FE410,VAL,03-22-23-0127-06,overlap_7_03-22-23_Fe410,255,18.0,30,102,11.22,240.2897058823529,29.71463290743349,0.12366169744276073,16.575294117647058,3.2354609159099565,0.19519779817754726,48.996568627450976,9.512450980392156,0.04215686274509805,1263.61,5
Overlap,FILLET,FE410,VAL,03-22-23-0098-06,overlap_5_03-22-23_Fe410,245,18.0,30,101,11.11,239.3954455445545,23.72413777251989,0.09910020517956984,16.47217821782178,3.4579819559854266,0.2099286390821175,0.9755445544554457,7.891485148514851,0.07435643564356438,21.48,5
Porosity,NON_FILLET,FE410,VAL,11-25-22-0199-03,porosity_weld_11_11-25-22_plane_plate,170,24.0,30,220,24.2,143.2889090909091,11.257185495873356,0.07856285296115471,23.06568181818181,1.763094775095565,0.07643800816266283,56.54659090909091,-0.0023636363636363638,0.0016818181818181808,1866.07,5
Spatter,NON_FILLET,FE410,VAL,09-23-22-0076-09,spatter_weld_5_09-23-22_plane_plate,160,13.0,35,199,21.89,135.92547738693466,22.627328623918224,0.16646863457029282,13.382964824120604,4.546976879332096,0.33975856165570384,32.55010050251256,47.22105527638192,1.0912060301507538,1269.84,5
Porosity,NON_FILLET,FE410,VAL,11-25-22-0220-03,porosity_weld_12_11-25-22_plane_plate,160,21.0,30,221,24.31,144.86022624434392,15.923081230015493,0.10992031175732898,14.328099547511313,2.112700557246744,0.14745155491425274,32.9089592760181,-0.0022171945701357464,-0.035475113122171956,1283.44,5
Spatter,NON_FILLET,FE410,VAL,11-15-22-0173-09,spatter_weld_10_11-15-22_plane_plate,170,16.0,30,224,24.64,152.9857142857143,29.443454972932667,0.1924588521902406,15.407857142857141,4.264647232230909,0.27678392865992646,41.35267857142857,12.209910714285714,0.08044642857142857,1624.59,5
Spatter,NON_FILLET,FE410,VAL,09-23-22-0009-09,spatter_weld_2_09-23-22_plane_plate,170,14.0,35,197,21.67,136.2496954314721,47.36058986494725,0.3476014365754502,19.475837563451776,7.962901028507529,0.40886051768323717,35.610355329949236,46.82817258883249,1.1168527918781725,1363.61,5
Good,FILLET,BSK46,VAL,03-20-23-0009-00,good_weld_1_03-19-23_BSK46,230,19.0,30,204,22.44,209.11715686274508,17.821505737551973,0.08522259007781553,19.57725490196078,1.882967816181116,0.09618140161175126,95.42274509803924,10.059607843137254,0.3442647058823529,3618.53,5
Porosity,NON_FILLET,FE410,VAL,11-25-22-0215-03,porosity_weld_12_11-25-22_plane_plate,160,21.0,30,220,24.2,143.68322727272727,16.987050293238266,0.11822570118775863,14.284727272727274,2.0163449499635893,0.14115389894865132,33.35881818181818,-0.004590909090909091,0.010181818181818179,1293.28,5
Porosity,NON_FILLET,FE410,VAL,10-27-22-0107-03,porosity_weld_7_10-27-22_plane_plate,160,21.0,30,233,25.63,134.96957081545065,11.953380663969725,0.08856352281296104,19.346351931330474,1.6493350268465445,0.08525302510265653,42.541630901287554,-0.00111587982832618,0.006094420600858371,1720.33,5
Porosity,NON_FILLET,FE410,VAL,11-27-22-0267-03,porosity_weld_15_11-26-22_plane_plate,140,19.0,30,222,24.42,121.53306306306305,21.07194245675947,0.17338444309451262,18.544684684684686,1.952576819223254,0.1052903757827605,33.90806306306306,-0.003288288288288288,0.021531531531531537,1328.2,5
Porosity,NON_FILLET,FE410,VAL,09-19-22-0006-03,porosity_weld_2_09-19-2022_plane_plate,150,22.0,30,233,25.63,124.99317596566524,12.256076615609734,0.09805396591391832,21.800343347639483,1.6718559949383074,0.07668943411936373,31.62995708154507,-0.00815450643776824,0.017596566523605157,1298.85,5
Overlap,FILLET,BSK46,VAL,03-22-23-0016-06,overlap_1_03-22-23_BSK46,240,18.0,30,101,11.11,230.75089108910888,30.677404684849396,0.1329459857773755,16.832772277227722,2.732439978777898,0.16232857747826182,0.4186138613861387,10.383564356435645,0.046336633663366336,8.03,5
Porosity,NON_FILLET,FE410,VAL,10-30-22-0164-03,porosity_weld_10_10-30-22_plane_plate,150,20.0,30,231,25.41,130.53887445887446,13.904002912417658,0.10651235480659853,18.04298701298701,1.9176111032503085,0.10628013542713562,33.57545454545454,-0.004978354978354978,0.0029437229437229446,1386.72,5
Undercut,FILLET,FE410,VAL,03-15-23-0013-05,undercut_1_03-15-23_Fe410,290,18.0,30,209,22.99,277.5430622009569,18.27567149142429,0.06584805740232004,16.38665071770335,1.6842692085407327,0.10278300535942522,113.1501913875598,8.301196172248805,0.15794258373205744,4343.61,5
Porosity,NON_FILLET,BSK46,VAL,12-22-22-0295-03,porosity_weld_16_12-22-22_plane_plate_BSK46,150,21.0,30,235,25.85,127.23978723404255,12.733677013982156,0.10007622058153919,18.560680851063832,1.97730639004223,0.106531996638954,35.26795744680851,-0.004170212765957446,0.009319148936170214,1419.84,5
Porosity,NON_FILLET,FE410,VAL,11-26-22-0230-03,porosity_weld_13_11-26-22_plane_plate,160,22.0,30,221,24.31,127.2293665158371,13.095814826138543,0.10293075556977184,19.526561085972855,1.657109183906693,0.08486436380736277,36.164389140271496,-0.00755656108597285,0.011764705882352943,1396.39,5
Spatter,NON_FILLET,FE410,VAL,09-23-22-0043-09,spatter_weld_4_09-23-22_plane_plate,160,14.0,35,201,22.11,139.3486069651741,26.760420756216657,0.1920393848135461,14.600995024875623,4.708221957913106,0.32245897967170994,33.84825870646766,47.80253731343282,1.023233830845771,1264.1,5
Porosity,NON_FILLET,FE410,VAL,10-30-22-0159-03,porosity_weld_9_10-30-22_plane_plate,180,21.0,30,232,25.52,158.0986206896552,16.251134859955265,0.10279112359782035,18.413577586206895,2.130481654587621,0.11570166876118122,46.635,-0.00353448275862069,0.0007327586206896568,1888.03,5
Spatter,NON_FILLET,FE410,VAL,08-30-22-0018-09,spatter_weld_1_08_27_2022_plane_plate_corrected,150,16.0,30,183,20.13,122.72650273224042,65.3213320575128,0.5322512302010933,20.9,9.22029837900066,0.4411626018660603,35.448907103825135,14.677868852459017,0.20606557377049176,1324.92,5
Good,NON_FILLET,BSK46,VAL,12-24-22-0510-00,good_weld_32_12-24-22_butt_BSK46,165,21.0,30,234,25.74,154.57615384615386,13.006169704400417,0.08414085472294235,21.92833333333333,1.2858774830004427,0.05864000074487084,46.540341880341884,12.068418803418803,0.09029914529914528,1749.67,5
Overlap,FILLET,FE410,VAL,03-22-23-0007-06,overlap_1_03-22-23_Fe410,230,18.0,30,100,11.0,222.55110000000005,22.20365912582333,0.0997688132110932,16.9566,3.1066875470751016,0.18321406101901921,0.9297000000000001,6.4798,0.08759999999999998,18.36,5
Overlap,FILLET,FE410,VAL,03-22-23-0029-06,overlap_2_03-22-23_Fe410,240,18.0,30,100,11.0,235.8286,20.363017280542604,0.0863466826353657,16.8569,3.010291000732472,0.17857915753978917,1.1274000000000002,6.6895999999999995,0.09940000000000004,21.8,5
Porosity,NON_FILLET,FE410,VAL,09-16-22-0015-03,porosity_weld_1_09-16-2022_plane_plate_corrected,180,24.0,30,230,25.3,155.19217391304346,11.531369956343385,0.07430381098214776,23.525347826086957,1.3916907535792113,0.05915707448269833,40.929086956521736,-0.0056956521739130435,0.014304347826086958,1711.97,5
Porosity,NON_FILLET,FE410,VAL,10-27-22-0092-03,porosity_weld_6_10-27-22_plane_plate,150,21.0,30,233,25.63,127.40957081545065,13.487182318185374,0.10585690095229341,19.427253218884122,1.4716033978636427,0.07574943206243799,38.80476394849786,-0.002103004291845494,0.023433476394849787,1573.93,5
Porosity,NON_FILLET,FE410,VAL,09-19-22-0048-03,porosity_weld_4_09-19-2022_plane_plate,170,22.0,30,232,25.52,148.9298706896552,14.019808203435899,0.09413697963016984,20.58,1.7992639187597381,0.08742779002719817,39.513706896551724,-0.00646551724137931,0.006810344827586207,1626.72,5
Porosity,NON_FILLET,BSK46,VAL,12-22-22-0284-03,porosity_weld_16_12-22-22_plane_plate_BSK46,150,21.0,30,235,25.85,128.9868085106383,12.669579440126293,0.09822383844066782,18.514978723404255,1.5490397837635175,0.08366414063470787,35.33110638297873,-0.006085106382978724,0.01148936170212766,1415.9,5
Good,NON_FILLET,BSK46,VAL,12-25-22-0525-00,good_weld_33_12-25-22_butt_BSK46,150,18.0,30,236,25.96,137.601186440678,11.930860122691055,0.08670608467343872,18.451059322033895,1.8029059700637338,0.09771287049685752,35.25618644067797,10.81364406779661,0.13080508474576266,1444.92,5
Undercut,FILLET,FE410,VAL,03-15-23-0093-05,undercut_5_03-15-23_Fe410,310,19.0,30,202,22.22,300.0746534653465,25.204716689771672,0.08399482061780465,17.539059405940595,1.657606200175825,0.0945094124953122,131.28366336633664,16.34044554455446,0.21470297029702973,4881.64,5
Porosity,NON_FILLET,FE410,VAL,10-27-22-0085-03,porosity_weld_6_10-27-22_plane_plate,150,21.0,30,233,25.63,127.61798283261803,12.551803131891965,0.09835450187576414,19.67098712446352,1.7335153055247818,0.08812548625833436,37.56463519313304,-0.0024034334763948497,0.0021888412017167388,1511.31,5
Good,NON_FILLET,BSK46,VAL,12-25-22-0532-00,good_weld_33_12-25-22_butt_BSK46,150,18.0,30,235,25.85,146.45502127659574,9.241071892468298,0.06309836161244045,18.14136170212766,2.000726325650496,0.11028534453485078,35.13936170212766,10.960042553191489,0.12578723404255324,1440.33,5
Spatter,NON_FILLET,FE410,VAL,12-06-22-0217-09,spatter_weld_12_12-06-22_plane_plate,165,15.0,35,203,22.330000000000002,154.60418719211825,29.486666137516796,0.19072359341002396,14.147093596059111,3.8098475744708424,0.26930249302458376,41.17502463054186,12.176305418719211,0.06246305418719212,1559.67,5
Porosity,NON_FILLET,FE410,VAL,11-25-22-0206-03,porosity_weld_12_11-25-22_plane_plate,160,21.0,30,221,24.31,135.30361990950226,22.700282007066104,0.16777290971408726,15.234886877828053,3.990488761458554,0.2619309741817692,31.994343891402714,-0.006018099547511312,0.003800904977375573,1269.84,5
Undercut,FILLET,FE410,VAL,03-15-23-0110-05,undercut_6_03-15-23_Fe410,310,20.0,30,203,22.330000000000002,293.35039408866993,21.62146641060489,0.07370525776102911,19.025714285714287,1.8281787336908992,0.0960898868886942,131.89073891625617,16.5148275862069,0.19995073891625617,4960.49,5
Good,NON_FILLET,BSK46,VAL,12-22-22-0491-00,good_weld_31_12-22-22_plane_plate_BSK46,160,22.0,30,235,25.85,136.18268085106382,12.008857060958348,0.08818196987979576,21.01340425531915,1.448462309614916,0.06893039756983997,34.468765957446806,8.059148936170214,0.06557446808510639,1402.46,5
Spatter,NON_FILLET,FE410,VAL,11-15-22-0124-09,spatter_weld_8_11-15-22_plane_plate,160,12.0,30,225,24.75,130.45853333333332,24.741591538483185,0.1896510017881788,12.62871111111111,4.32940605782041,0.34282247964412393,37.30426666666666,10.026177777777779,0.0767111111111111,1485.57,5
Undercut,FILLET,FE410,VAL,03-15-23-0097-05,undercut_5_03-15-23_Fe410,310,19.0,30,201,22.11,298.24024875621893,23.82400699793826,0.07988193108506948,17.377064676616914,1.729353301322786,0.09951929934690605,130.31820895522387,16.687512437810945,0.18064676616915423,4912.79,5
Porosity,NON_FILLET,FE410,VAL,09-19-22-0050-03,porosity_weld_4_09-19-2022_plane_plate,170,22.0,30,231,25.41,147.6347619047619,11.082809517035393,0.0750691055009445,21.21160173160173,2.0419514402088264,0.09626578256778512,37.075281385281386,-0.004761904761904762,0.004978354978354984,1521.64,5
Spatter,NON_FILLET,FE410,VAL,11-14-22-0097-09,spatter_weld_6_11-14-22_plane_plate,170,17.0,30,224,24.64,146.98080357142857,25.3386552794207,0.1723943172422977,15.512991071428571,3.4151929713136346,0.22015051485484635,40.901473214285716,10.231250000000001,0.07589285714285714,1613.28,5
Overlap,FILLET,FE410,VAL,03-22-23-0091-06,overlap_5_03-22-23_Fe410,245,18.0,30,102,11.22,234.69147058823532,34.920587544450356,0.1487935946582324,16.782843137254904,3.8943018483473444,0.2320406510683933,1.1534313725490197,8.070882352941176,0.06215686274509804,20.82,5
Good,NON_FILLET,BSK46,VAL,12-24-22-0519-00,good_weld_32_12-24-22_butt_BSK46,165,21.0,30,236,25.96,153.59326271186438,12.488301723921875,0.08130761404131048,21.91652542372881,1.2995235638371105,0.05929423294579938,40.925466101694916,11.710084745762712,0.059576271186440696,1681.64,5
Overlap,FILLET,FE410,VAL,03-22-23-0034-06,overlap_2_03-22-23_Fe410,240,18.0,30,100,11.0,231.357,24.234109174358927,0.10474768074602855,17.254199999999997,3.1489822566228045,0.18250525997280692,1.0308000000000002,6.7038,0.05800000000000001,20.16,5
Spatter,NON_FILLET,FE410,VAL,12-06-22-0248-09,spatter_weld_14_12-06-22_plane_plate,165,14.5,35,202,22.22,147.80212871287128,21.855412843742286,0.14786940508955618,12.293217821782179,4.385448352882542,0.3567372201859165,41.58975247524752,13.309108910891087,0.07475247524752475,1556.39,5
Porosity,NON_FILLET,FE410,VAL,10-30-22-0142-03,porosity_weld_9_10-30-22_plane_plate,180,21.0,30,233,25.63,163.1596566523605,17.32195158687831,0.10616565358301584,18.031287553648074,1.9330128950168224,0.10720326483982764,36.68236051502146,-0.007768240343347639,-0.004635193133047209,1640.16,5
Spatter,NON_FILLET,FE410,VAL,11-14-22-0081-09,spatter_weld_6_11-14-22_plane_plate,170,17.0,30,224,24.64,143.92535714285714,28.03021748486013,0.1947552400862758,15.615803571428573,3.103828863108758,0.19876203289260583,38.01491071428571,11.366741071428573,0.05933035714285716,1557.71,5
Overlap,FILLET,FE410,VAL,03-22-23-0017-06,overlap_1_03-22-23_Fe410,230,18.0,30,99,10.89,218.94232323232325,24.307058428478655,0.11102037317237216,17.24232323232323,2.91319231179048,0.16895590417475062,0.9786868686868685,6.598282828282827,0.0704040404040404,17.05,5
Porosity,NON_FILLET,FE410,VAL,11-26-22-0221-03,porosity_weld_13_11-26-22_plane_plate,160,22.0,30,217,23.87,131.79511520737327,10.566639682343704,0.08017474445632984,19.237603686635946,1.671848824013917,0.08690525344252328,35.57728110599078,-0.006267281105990784,0.009124423963133642,1364.92,5
Good,NON_FILLET,BSK46,VAL,12-22-22-0486-00,good_weld_31_12-22-22_plane_plate_BSK46,160,22.0,30,234,25.74,139.11555555555555,12.156446668857647,0.0873838056449625,20.926196581196578,1.4517234318434653,0.06937349681345938,34.36004273504273,7.881324786324787,0.06931623931623931,1394.59,5
Overlap,FILLET,FE410,VAL,03-22-23-0115-06,overlap_6_03-22-23_Fe410,250,18.0,30,99,10.89,242.57555555555558,20.985358901115244,0.08651060842900593,16.075555555555557,2.553594194592711,0.1588495144548963,22.815252525252525,9.926666666666666,0.03606060606060606,670.66,5
Undercut,FILLET,BSK46,VAL,04-03-23-0002-05,13_undercut_1_03-20-23_BSK46,280,18.0,35,169,18.59,274.7869822485207,29.364537545204602,0.1068629136101031,16.402662721893492,2.4103209401189463,0.14694693056766722,4.3673372781065085,8.672130177514793,0.0904733727810651,139.18,5
Spatter,NON_FILLET,BSK46,VAL,12-25-22-0299-09,spatter_weld_16_12-25-22_plane_plate_BSK46,160,15.0,30,216,23.76,144.12754629629632,33.51239562405175,0.23251901864170518,14.642407407407408,3.989503523432428,0.2724622674693636,37.93087962962963,18.159722222222225,0.0775462962962963,1516.72,5
Porosity,NON_FILLET,FE410,VAL,10-27-22-0095-03,porosity_weld_6_10-27-22_plane_plate,150,21.0,30,235,25.85,124.76323404255318,12.154260612424501,0.09741860817970645,19.661787234042556,1.6534135233883607,0.08409273804599152,38.4756170212766,-0.0014042553191489363,0.007829787234042554,1571.64,5
Undercut,FILLET,FE410,VAL,03-15-23-0112-05,undercut_6_03-15-23_Fe410,310,20.0,30,202,22.22,295.3227722772277,20.01830486304161,0.06778449460121506,19.048663366336633,1.8127214074532678,0.0951626564337718,134.15024752475247,16.49539603960396,0.24475247524752478,4997.05,5
Overlap,FILLET,FE410,VAL,03-22-23-0081-06,overlap_5_03-22-23_Fe410,245,18.0,30,100,11.0,231.53709999999998,30.630958733268404,0.13229395519451703,16.7217,3.8073851826802247,0.2276912743728344,0.9298000000000001,8.7987,0.06219999999999998,17.05,5
Spatter,NON_FILLET,FE410,VAL,12-06-22-0219-09,spatter_weld_12_12-06-22_plane_plate,165,15.0,35,203,22.330000000000002,146.32940886699507,32.595376147292505,0.22275341914980198,14.599064039408866,3.0067212843922304,0.20595301700683383,40.666009852216746,12.720049261083744,0.05517241379310345,1551.64,5
Undercut,FILLET,FE410,VAL,03-15-23-0033-05,undercut_2_03-15-23_Fe410,295,18.0,30,210,23.1,285.0503333333333,24.46733247130882,0.08583513018627875,16.246904761904762,2.027607645972446,0.12479962649419336,117.34004761904762,13.123142857142856,0.22271428571428573,4481.97,5
Porosity,NON_FILLET,FE410,VAL,11-27-22-0275-03,porosity_weld_15_11-26-22_plane_plate,140,19.0,30,219,24.09,115.97264840182649,23.98283199641928,0.20679731235698473,18.83054794520548,2.6355614396269558,0.13996201530067565,35.39977168949772,-0.003287671232876712,0.019497716894977174,1357.54,5
Spatter,NON_FILLET,FE410,VAL,12-31-22-0003-09,7_spatter,170,16.0,30,212,23.32,139.8642452830189,41.901907487445854,0.29958984444277564,14.390801886792454,4.315884011899189,0.2999057346387492,41.09646226415094,14.5586320754717,0.049528301886792456,1568.03,5
Spatter,NON_FILLET,FE410,VAL,12-06-22-0221-09,spatter_weld_13_12-06-22_plane_plate,165,13.5,35,202,22.22,148.86792079207922,22.855642251314293,0.1535296666313779,12.925544554455445,4.2793427158962825,0.33107639665527205,41.109603960396036,14.545,0.07960396039603959,1535.08,5
Spatter,NON_FILLET,FE410,VAL,11-14-22-0106-09,spatter_weld_7_11-14-22_plane_plate,150,16.0,30,225,24.75,155.5333777777778,26.284530743325536,0.16899607736212235,13.9156,3.5390151626446262,0.2543199835181111,41.40240000000001,10.708266666666665,0.008977777777777769,1623.12,5
Spatter,NON_FILLET,BSK46,VAL,12-25-22-0286-09,spatter_weld_16_12-25-22_plane_plate_BSK46,160,15.0,30,220,24.2,146.19590909090908,29.740798225307532,0.2034311247848515,14.593636363636366,3.5372870256551128,0.2423855807774636,38.20977272727273,18.48640909090909,0.05868181818181818,1530.66,5
Spatter,NON_FILLET,FE410,VAL,09-23-22-0010-09,spatter_weld_2_09-23-22_plane_plate,170,14.0,35,198,21.78,142.27358585858588,35.79413427501309,0.25158664596105,16.048989898989902,6.1683767776428375,0.3843467293870666,35.895959595959596,47.10333333333333,1.1296464646464648,1365.57,5
Spatter,NON_FILLET,FE410,VAL,09-23-22-0078-09,spatter_weld_5_09-23-22_plane_plate,160,13.0,35,197,21.67,139.64390862944163,25.603210884649872,0.18334642116463828,13.656040609137056,5.009472410850984,0.3668319796514972,34.35177664974619,47.4467005076142,1.0208121827411165,1494.75,5
Spatter,NON_FILLET,FE410,VAL,11-15-22-0136-09,spatter_weld_8_11-15-22_plane_plate,160,12.0,30,223,24.53,133.40614349775785,29.493565925576764,0.22108101735264132,12.373946188340806,4.183594260205953,0.33809701420456245,37.397174887892376,10.907713004484304,0.09582959641255608,1477.54,5
Overlap,FILLET,FE410,VAL,03-22-23-0120-06,overlap_6_03-22-23_Fe410,250,18.0,30,100,11.0,243.33359999999996,27.133164228495446,0.11150603216528851,16.5366,2.9625201597575153,0.17914929064968102,15.941400000000002,9.546999999999999,0.07120000000000001,519.18,5
Spatter,NON_FILLET,FE410,VAL,11-15-22-0169-09,spatter_weld_10_11-15-22_plane_plate,170,16.0,30,223,24.53,154.94466367713002,24.292443542947225,0.15678141451561853,15.281748878923766,3.881111001159437,0.253970342786628,39.992466367713,12.227668161434977,0.0630493273542601,1599.34,5
Spatter,NON_FILLET,FE410,VAL,09-23-22-0071-09,spatter_weld_5_09-23-22_plane_plate,160,13.0,35,198,21.78,141.6779797979798,22.243083222161808,0.15699746180654514,13.660151515151515,5.061793634598476,0.3705517928541316,27.595555555555556,47.26520202020203,1.057727272727273,1217.71,5
