Repository: chenzhouuu/welder-hero-video

# WELDER hero video

Neural-Symbolic AI for the Next Generation of Smart Manufacturing — a 106 s, 1920×1080,
30 fps, silent hero video built with Remotion + React + TypeScript from WELDER project data.

## Layout

```
video/
├── docs/
│   ├── video-data-inventory.md   what data exists, what was measured, what is intended
│   ├── storyboard.md             per-scene research message, evidence, provenance, transition
│   ├── review.md                 four-role critique and the fixes it produced
│   ├── process_stats.csv         per-weld arc-on statistics (Good / Undercut / …)
│   ├── ts_03-15-23-0080-05.json  deterministic TS-analyzer output for the hero weld

File: docs/process_stats.csv (part 9 of 13)
cat,joint,steel,split,part,top,nomI,nomV,nomSpeed,n_on,dur_s,I_mean,I_std,I_cv,V_mean,V_std,V_cv,feed_mean,gas_mean,press_mean,wire,n_img
Good,NON_FILLET,BSK46,VAL,12-24-22-0501-00,good_weld_32_12-24-22_butt_BSK46,165,21.0,30,235,25.85,148.62936170212762,13.310291115931111,0.08955357786307828,22.15468085106383,1.4054026570623468,0.06343592428662143,49.241319148936164,10.602085106382978,0.07561702127659574,1795.9,5
Spatter,NON_FILLET,FE410,VAL,09-23-22-0072-09,spatter_weld_5_09-23-22_plane_plate,160,13.0,35,199,21.89,138.978040201005,20.92398888324725,0.1505560796006673,13.193517587939695,4.43255024850223,0.3359642505463487,31.592763819095474,47.122713567839206,1.0305527638190957,1235.25,5
Spatter,NON_FILLET,FE410,VAL,12-06-22-0232-09,spatter_weld_13_12-06-22_plane_plate,165,13.5,35,201,22.11,150.86910447761196,23.13458327253875,0.15334208652356507,13.21910447761194,4.15302133320187,0.31416812993917137,40.05457711442786,13.281094527363184,0.021890547263681608,1528.53,5
Spatter,NON_FILLET,FE410,VAL,11-15-22-0133-09,spatter_weld_8_11-15-22_plane_plate,160,12.0,30,222,24.42,131.10058558558555,30.87522977538284,0.23550794710391865,12.502522522522522,3.6988237015987306,0.29584619383292676,37.48657657657657,11.001486486486487,0.0592792792792793,1481.48,5
Undercut,FILLET,FE410,VAL,03-15-23-0083-05,undercut_5_03-15-23_Fe410,310,19.0,30,202,22.22,298.78950495049503,19.982145332571655,0.06687699869472456,17.443960396039607,2.116191114773101,0.12131368489311355,130.8239603960396,16.92,0.1981188118811881,4877.05,5
Undercut,FILLET,FE410,VAL,03-15-23-0063-05,undercut_4_03-15-23_Fe410,300,19.0,30,210,23.1,280.9725238095238,29.12748669486809,0.10366667281180178,17.699190476190477,2.070397371170571,0.11697695292650455,118.05600000000001,12.908142857142858,0.21514285714285714,4686.07,5
Porosity,NON_FILLET,FE410,VAL,09-19-22-0033-03,porosity_weld_3_09-19-2022_plane_plate,160,22.0,30,232,25.52,140.33685344827586,11.811638072361324,0.08416633109644828,21.016034482758627,1.5071755524795176,0.0717155062586137,34.90676724137931,-0.008017241379310345,0.007629310344827583,1426.23,5
Spatter,NON_FILLET,FE410,VAL,09-23-22-0056-09,spatter_weld_4_09-23-22_plane_plate,160,14.0,35,200,22.0,138.88495,28.10259311337621,0.2023444089037452,14.3002,4.142566626049155,0.2896859222982304,33.99155,47.254850000000005,1.0145,1379.34,5
Overlap,FILLET,FE410,VAL,04-01-23-0003-06,16_overlap_4_03-22-23_Fe410,225,17.0,30,103,11.33,220.89349514563105,23.10522187429219,0.10459892383458073,15.323980582524271,2.4378266356534906,0.15908572988102254,1.3841747572815533,11.622233009708737,0.04203883495145632,34.1,5
Spatter,NON_FILLET,BSK46,VAL,12-25-22-0273-09,spatter_weld_15_12-25-22_plane_plate_BSK46,150,15.0,30,216,23.76,132.86388888888888,30.050986636539193,0.22617873741201544,14.814814814814815,3.70492581766277,0.250082492692237,34.807870370370374,18.85537037037037,0.05388888888888891,1366.23,5
Overlap,FILLET,BSK46,VAL,03-22-23-0003-06,overlap_1_03-22-23_BSK46,240,18.0,30,99,10.89,232.36141414141412,27.14041673277655,0.11680259750983876,16.644242424242425,3.094983792417122,0.18594921375990428,36.93868686868687,10.968888888888886,0.05949494949494949,754.59,5
Spatter,NON_FILLET,FE410,VAL,12-31-22-0001-09,7_spatter,170,16.0,30,210,23.1,141.2124761904762,39.56571193980032,0.2801856677764904,14.22890476190476,4.09041442671447,0.2874721909493549,46.22352380952381,12.900095238095238,0.06957142857142858,1651.64,5
Spatter,NON_FILLET,FE410,VAL,12-06-22-0243-09,spatter_weld_14_12-06-22_plane_plate,165,14.5,35,201,22.11,139.69890547263682,29.660989528267933,0.21232084408905913,12.842835820895521,4.3502261341119315,0.33872784755482405,41.3810447761194,13.461044776119403,0.06388059701492536,1552.3,5
Spatter,NON_FILLET,BSK46,VAL,12-25-22-0290-09,spatter_weld_16_12-25-22_plane_plate_BSK46,160,15.0,30,221,24.31,144.0831221719457,32.91816726546033,0.2284665043985964,14.714072398190044,3.8761094217372305,0.263428731138636,39.51036199095023,18.350542986425335,0.0790497737556561,1549.34,5
Overlap,FILLET,FE410,VAL,03-22-23-0135-06,overlap_7_03-22-23_Fe410,255,18.0,30,98,10.78,245.91071428571433,20.444235456530574,0.08313682271190995,16.369591836734696,2.492311442522907,0.1522525098597729,34.144387755102045,9.988367346938775,0.0625510204081633,915.57,5
Spatter,NON_FILLET,FE410,VAL,11-15-22-0128-09,spatter_weld_8_11-15-22_plane_plate,160,12.0,30,223,24.53,129.1299551569507,29.649170422707222,0.22960722310071438,12.559641255605381,4.144449762596562,0.3299815399382438,37.41488789237668,10.945515695067266,0.055426008968609865,1480.66,5
Spatter,NON_FILLET,FE410,VAL,11-15-22-0131-09,spatter_weld_8_11-15-22_plane_plate,160,12.0,30,221,24.31,126.93846153846154,33.8909287727103,0.26698707674538474,13.100814479638013,5.0164488768059385,0.3829112216345611,37.09176470588235,11.003122171945702,0.0460633484162896,1470.16,5
Porosity,NON_FILLET,FE410,VAL,11-25-22-0212-03,porosity_weld_12_11-25-22_plane_plate,160,21.0,30,220,24.2,132.7714090909091,16.221723337890413,0.1221778351902806,14.961363636363636,1.9885427432152476,0.132911864957422,32.82095454545454,-0.005318181818181818,-0.005227272727272729,1284.43,5
Spatter,NON_FILLET,FE410,VAL,12-06-22-0241-09,spatter_weld_14_12-06-22_plane_plate,165,14.5,35,200,22.0,139.58180000000002,27.18821697854351,0.19478339567582242,12.87575,4.229266355650252,0.32846757320158065,40.32005,14.44915,0.05565,1533.12,5
Porosity,NON_FILLET,FE410,VAL,10-30-22-0178-03,porosity_weld_10_10-30-22_plane_plate,150,20.0,30,232,25.52,130.77258620689653,13.593371036638496,0.10394664073655542,18.179482758620686,2.1204977137016683,0.1166423567632105,34.10939655172414,-0.001853448275862069,-0.008275862068965517,1316.56,5
Porosity,NON_FILLET,FE410,VAL,11-26-22-0234-03,porosity_weld_13_11-26-22_plane_plate,160,22.0,30,220,24.2,128.73172727272728,11.531956501270631,0.0895813079307121,19.578818181818182,2.1378514079772444,0.10919205582911815,35.887727272727275,-0.006045454545454546,0.003227272727272727,1375.57,5
Spatter,NON_FILLET,FE410,VAL,12-06-22-0253-09,spatter_weld_14_12-06-22_plane_plate,165,14.5,35,201,22.11,142.01845771144278,22.59670252734794,0.15911102607000968,12.63268656716418,4.115900356698234,0.3258135421009011,42.43502487562189,13.367810945273634,0.061791044776119394,1581.97,5
Good,NON_FILLET,BSK46,VAL,12-22-22-0498-00,good_weld_31_12-22-22_plane_plate_BSK46,160,22.0,30,235,25.85,136.31025531914892,9.605747341348076,0.07046973332166194,20.852553191489363,1.0955353608439247,0.05253722893228489,33.92408510638297,8.586,0.06289361702127659,1391.64,5
Porosity,NON_FILLET,FE410,VAL,10-30-22-0166-03,porosity_weld_10_10-30-22_plane_plate,150,20.0,30,232,25.52,129.95422413793105,12.86734301550048,0.09901442681727157,18.13262931034483,2.0846328028217314,0.11496583132775066,28.469655172413795,-0.0015948275862068962,0.007456896551724139,1314.1,5
Overlap,FILLET,FE410,VAL,03-22-23-0086-06,overlap_5_03-22-23_Fe410,245,18.0,30,100,11.0,238.39799999999997,28.440634324994946,0.1192989636028614,16.4072,2.6633961307877105,0.16233093585667943,1.3566,8.0212,0.058499999999999996,26.07,5
Porosity,NON_FILLET,FE410,VAL,11-26-22-0246-03,porosity_weld_14_11-26-22_plane_plate,140,18.0,30,220,24.2,118.83327272727273,17.305539488929714,0.14562873757290723,17.29022727272727,1.973568828471404,0.11414360247215555,32.53127272727273,-0.002772727272727273,4.545454545454549e-05,1290.33,5
Overlap,FILLET,FE410,VAL,03-22-23-0010-06,overlap_1_03-22-23_Fe410,230,18.0,30,99,10.89,226.8650505050505,17.752066816935244,0.07824945613004435,16.77161616161616,2.3353349220408375,0.1392432845789501,1.215050505050505,6.553434343434343,0.07222222222222223,26.23,5
Undercut,FILLET,FE410,VAL,03-15-23-0022-05,undercut_2_03-15-23_Fe410,295,18.0,30,210,23.1,280.10304761904763,26.319445269230467,0.09396343771677222,16.551857142857145,1.9356511406619388,0.1169446500145307,114.36119047619047,9.354952380952382,0.13890476190476192,4407.71,5
Spatter,NON_FILLET,FE410,VAL,12-06-22-0224-09,spatter_weld_13_12-06-22_plane_plate,165,13.5,35,202,22.22,149.84584158415842,23.84948308282725,0.15916012637182583,13.339554455445546,4.172400587931853,0.3127841039869643,40.520742574257426,13.396237623762376,0.015940594059405927,1540.98,5
Undercut,FILLET,BSK46,VAL,03-20-23-0006-05,undercut_1_03-20-23_BSK46,280,18.0,35,176,19.36,241.18863636363633,23.14786448314121,0.09597410902991937,16.975852272727273,2.940327359966273,0.1732064648494901,114.15312499999999,12.079318181818183,0.33073863636363643,4034.43,5
Porosity,NON_FILLET,FE410,VAL,09-19-22-0039-03,porosity_weld_3_09-19-2022_plane_plate,160,22.0,30,231,25.41,138.70627705627706,12.806181523384033,0.09232589753806314,21.321904761904765,1.6558835312760187,0.07766114471323117,33.74748917748918,-0.007316017316017317,0.005324675324675322,1414.92,5
Undercut,FILLET,FE410,VAL,03-15-23-0015-05,undercut_1_03-15-23_Fe410,290,18.0,30,210,23.1,278.6637619047619,30.465186102324395,0.10932597010133092,16.397333333333336,2.139578399049175,0.13048331430207194,113.42504761904762,8.370809523809523,0.1672857142857143,4352.62,5
Undercut,FILLET,BSK46,VAL,03-20-23-0008-05,undercut_1_03-20-23_BSK46,280,18.0,35,174,19.14,246.93028735632188,17.32633661162615,0.07016691551743162,16.791609195402298,2.541128907364912,0.15133325685430418,118.72804597701149,12.247298850574714,0.29862068965517236,4139.02,5
Spatter,NON_FILLET,FE410,VAL,12-06-22-0257-09,spatter_weld_14_12-06-22_plane_plate,165,14.5,35,201,22.11,146.46388059701493,19.106498105766832,0.13045194506580784,12.15363184079602,3.425397530766479,0.28184147550598565,39.77084577114428,13.166169154228854,0.0708955223880597,1543.77,5
Overlap,FILLET,FE410,VAL,03-22-23-0082-06,overlap_5_03-22-23_Fe410,245,18.0,30,101,11.11,236.19980198019806,30.129258768851187,0.12755835744255659,16.367128712871285,2.729318719619848,0.16675611021947193,1.2321782178217822,8.76237623762376,0.08287128712871286,20.98,5
Undercut,FILLET,FE410,VAL,03-15-23-0139-05,undercut_7_03-15-23_Fe410,310,20.5,30,202,22.22,283.105594059406,27.823579157039166,0.0982798635593218,19.950841584158415,1.4404303477502358,0.07219897675364141,133.35153465346536,17.698663366336636,0.17693069306930695,4930.66,5
Overlap,FILLET,FE410,VAL,03-22-23-0004-06,overlap_1_03-22-23_Fe410,230,18.0,30,101,11.11,225.40465346534648,19.602547057173794,0.08696602645866613,16.881782178217822,2.915051078811348,0.17267436862042754,0.9294059405940591,7.052178217821782,0.09811881188118812,18.2,5
Good,NON_FILLET,BSK46,VAL,12-24-22-0505-00,good_weld_32_12-24-22_butt_BSK46,165,21.0,30,235,25.85,144.2627234042553,16.43165473002514,0.11390090483721216,22.51727659574468,2.6549056810562215,0.11790527463511934,39.86591489361701,10.531957446808512,0.07187234042553191,1654.92,5
Porosity,NON_FILLET,FE410,VAL,11-26-22-0254-03,porosity_weld_14_11-26-22_plane_plate,140,18.0,30,219,24.09,124.26292237442924,15.133983014370928,0.12179001366770682,16.92488584474886,2.0061534605040285,0.11853276169224271,34.12694063926941,-0.0028767123287671234,0.012054794520547947,1311.8,5
Undercut,FILLET,FE410,VAL,03-15-23-0053-05,undercut_3_03-15-23_Fe410,300,18.5,30,209,22.99,293.55248803827755,23.4423326921434,0.07985738035743255,17.087942583732055,2.3225266158438114,0.1359161060182217,118.61004784688996,12.930047846889952,0.22578947368421048,4590.16,5
Good,NON_FILLET,BSK46,VAL,12-25-22-0531-00,good_weld_33_12-25-22_butt_BSK46,150,18.0,30,236,25.96,142.6139406779661,12.334290729881142,0.08648727236093262,18.236737288135597,1.3143544450735234,0.07207179794867212,34.97025423728813,11.175084745762712,0.14860169491525427,1435.9,5
Good,NON_FILLET,FE410,TEST,09-30-22-0077-00,good_weld_10_09-29-22_butt,160,22.0,30,232,25.52,140.9385344827586,18.4166170850118,0.13067126852567604,23.65405172413793,2.8959256282001227,0.122428312154444,33.419784482758615,13.247629310344829,0.09874999999999998,1468.69,5
Good,NON_FILLET,FE410,TEST,09-29-22-0025-00,good_weld_8_09-29-22_butt,170,22.0,30,236,25.96,158.50355932203388,17.612061994634498,0.11111461515417347,23.499364406779662,2.8130610303119346,0.1197079623779252,35.71775423728813,11.720677966101695,0.07423728813559322,1615.25,5
Good,NON_FILLET,FE410,TEST,08-17-22-0012-00,good_weld_08_17_22_plane_plate,180,24.0,30,240,26.4,175.33666666666664,11.589324140375203,0.0660975502768495,25.030541666666668,1.5738918922953995,0.0628788586861211,50.800625,13.360041666666666,0.1035,2447.05,5
Good,NON_FILLET,FE410,TEST,09-26-22-0006-00,good_weld_3_09-26-22_plane_plate,170,23.0,30,233,25.63,175.36583690987123,11.03996666931082,0.06295391886952748,24.069656652360514,1.5484558110729676,0.06433227666839653,42.812231759656655,12.692017167381973,0.16987124463519318,1785.41,5
Good,NON_FILLET,FE410,TEST,10-20-22-0127-00,good_weld_13_10-20-22_Plane_Plate,150,20.0,30,233,25.63,136.14600858369099,8.831085278128684,0.0648648121968268,20.964291845493563,1.0743348145570935,0.05124593868826674,38.687210300429186,16.932403433476395,0.2263948497854077,1557.05,5
Good,NON_FILLET,FE410,TEST,09-30-22-0060-00,good_weld_9_09-29-22_butt,160,23.0,30,234,25.74,147.36764957264955,15.949332732859226,0.10822818155212889,24.18893162393162,2.1000116828879833,0.08681704986136349,37.32076923076924,12.176837606837607,0.12491452991452993,1547.87,5
Good,NON_FILLET,FE410,TEST,09-26-22-0019-00,good_weld_3_09-26-22_plane_plate,170,23.0,30,234,25.74,172.3901282051282,13.225991236557716,0.07672127965947109,24.030811965811967,1.2605447860446866,0.052455355559272485,43.81196581196581,13.017948717948718,0.17482905982905986,1785.57,5
Good,NON_FILLET,FE410,TEST,09-29-22-0024-00,good_weld_8_09-29-22_butt,170,22.0,30,231,25.41,159.88437229437233,9.190448937320197,0.05748184644587485,23.142813852813852,1.390080183792461,0.06006530548243796,37.529783549783545,11.465411255411256,0.06974025974025974,1732.3,5
Good,NON_FILLET,FE410,TEST,08-17-22-0015-00,good_weld_08_17_22_plane_plate,180,24.0,30,239,26.29,174.8940585774059,14.45059205602537,0.08262483113244079,24.91213389121339,1.330443806214159,0.05340545342377964,52.60644351464435,13.545271966527196,0.07719665271966529,2517.05,5
Good,NON_FILLET,FE410,TEST,12-13-22-0314-00,good_weld_22_12-13-22_butt,150,22.0,30,236,25.96,136.05906779661018,13.368878244276056,0.0982578997546912,22.875508474576275,1.4245268553558417,0.06227301381908313,33.627415254237285,14.13008474576271,0.07970338983050847,1354.92,5
Good,FILLET,FE410,TEST,02-16-23-0089-00,good_weld_5_02-16-23_Fe410,160,19.0,25,279,30.69,128.74888888888887,10.308725883276301,0.08006846484067756,20.304516129032258,1.438542564914175,0.07084840415661449,43.23609318996415,4.342043010752689,0.08673835125448029,2051.8,5
Good,NON_FILLET,FE410,TEST,08-11-22-0003-00,good_weld_08_11_22_butt_joint,180,24.0,30,243,26.73,172.14399176954734,15.948381097144834,0.09264558659993928,25.27432098765432,1.7639111348314835,0.06979064385916031,55.30584362139918,14.2838683127572,0.18020576131687244,2429.02,5
Good,FILLET,FE410,TEST,02-16-23-0086-00,good_weld_5_02-16-23_Fe410,160,19.0,25,279,30.69,129.50139784946236,8.807602413211214,0.06801163971565408,20.293835125448027,1.5701828198736967,0.07737240448478472,43.291935483870965,4.4353046594982075,0.11405017921146954,2045.08,5
Good,FILLET,FE410,TEST,02-17-23-0130-00,good_weld_7_02-17-23_Fe410,165,20.0,25,279,30.69,133.26286738351257,10.437184752675709,0.07832027749064484,21.29430107526882,1.2675428542833898,0.059524980406871056,46.162724014336916,36.88637992831541,0.5597849462365592,2170.0,5
Good,NON_FILLET,FE410,TEST,11-18-22-0211-00,good_weld_17_11-18-22_plane_plate,160,21.0,30,221,24.31,130.0528959276018,15.17316296303299,0.11666916645577524,22.097873303167418,1.293663403693854,0.058542439172570765,37.182262443438916,10.77316742081448,0.05135746606334839,1434.92,5
Good,NON_FILLET,FE410,TEST,11-18-22-0195-00,good_weld_16_11-18-22_plane_plate,170,24.0,30,219,24.09,169.68146118721464,13.580405935688145,0.08003470644742076,24.971004566210045,1.2915028920457514,0.05172010155303769,39.61283105022831,10.169680365296802,0.061780821917808225,1564.59,5
Good,NON_FILLET,FE410,TEST,10-21-22-0179-00,good_weld_15_10-21-22_Plane_Plate,155,20.0,30,231,25.41,144.00991341991343,16.29919419164086,0.11318105680762834,21.052380952380954,2.6263439544903067,0.12475282299094421,39.41337662337663,14.966320346320343,0.16870129870129869,1630.98,5
Good,NON_FILLET,FE410,TEST,09-26-22-0018-00,good_weld_3_09-26-22_plane_plate,170,23.0,30,235,25.85,167.75842553191487,20.10842869981177,0.11986538760156809,24.25706382978724,2.219965613465257,0.09151831520264951,43.11310638297873,13.04668085106383,0.1774893617021277,1806.72,5
Good,NON_FILLET,FE410,TEST,10-20-22-0111-00,good_weld_12_10-20-22_Plane_Plate,150,22.0,30,234,25.74,132.16517094017095,17.1460374985588,0.12973189060770432,23.496880341880345,2.77835906015863,0.11824374213654829,33.31444444444445,17.39196581196581,0.1903846153846154,1396.72,5
Good,NON_FILLET,FE410,TEST,12-13-22-0344-00,good_weld_24_12-13-22_butt,150,19.0,30,234,25.74,133.75602564102564,7.887312135345585,0.058967901427585394,20.005256410256408,1.5115322564529639,0.0755567549575632,32.952991452991455,14.19773504273504,0.12034188034188036,1341.64,5
Good,NON_FILLET,FE410,TEST,12-13-22-0449-00,good_weld_29_12-13-22_butt,165,21.0,30,233,25.63,152.48377682403435,12.069004379342916,0.07914943235745332,19.705150214592273,1.940859456510059,0.09849503481951599,39.13738197424892,13.645450643776824,0.06995708154506439,1592.46,5
Good,FILLET,FE410,TEST,02-09-23-0020-00,good_weld_1_02-09-23_Fe410,170,21.0,25,285,31.35,138.19122807017544,15.927375236906974,0.11525605104847053,22.819543859649123,2.2304474703439943,0.09774285954453298,47.44368421052632,45.13894736842106,0.8536842105263158,2252.62,5
Good,NON_FILLET,FE410,TEST,12-13-22-0346-00,good_weld_24_12-13-22_butt,150,19.0,30,235,25.85,135.13297872340425,9.103689332647361,0.06736837608886849,19.701914893617026,1.7685090034517927,0.08976330539447967,34.21153191489362,13.919063829787234,0.08170212765957446,1366.07,5
Good,NON_FILLET,FE410,TEST,12-13-22-0397-00,good_weld_26_12-13-22_butt,155,19.0,30,236,25.96,136.71110169491524,12.066476986519715,0.08826259782067508,19.934406779661018,1.668751370322685,0.08371211587922969,36.55059322033898,17.13478813559322,0.06961864406779661,1453.28,5
Good,NON_FILLET,FE410,TEST,12-13-22-0378-00,good_weld_25_12-13-22_butt,155,20.0,30,234,25.74,150.429358974359,11.601756157550195,0.07712428103564371,20.74623931623931,2.142745912488512,0.10328358213872804,35.72858974358975,16.982435897435895,0.09085470085470085,1434.1,5
Good,NON_FILLET,FE410,TEST,12-13-22-0302-00,good_weld_22_12-13-22_butt,150,22.0,30,234,25.74,136.20393162393162,12.902932325156918,0.09473245134202732,23.156666666666666,1.4438426316826836,0.06235105649989997,33.57495726495726,13.374188034188034,0.08666666666666668,1346.72,5
Good,NON_FILLET,FE410,TEST,10-20-22-0133-00,good_weld_13_10-20-22_Plane_Plate,150,20.0,30,234,25.74,138.16824786324787,9.990714139632122,0.07230832187667631,20.819572649572653,1.646421216116837,0.0790804520260233,38.11098290598291,16.835897435897436,0.1838888888888889,1544.1,5
Good,NON_FILLET,FE410,TEST,09-29-22-0026-00,good_weld_8_09-29-22_butt,170,22.0,30,234,25.74,157.9812393162393,13.323779854692201,0.0843377347358397,23.389188034188034,2.382683906791778,0.10187116813584991,39.67192307692307,11.642820512820514,0.05376068376068376,1680.98,5
Good,FILLET,FE410,TEST,02-13-23-0053-00,good_weld_3_02-13-23_Fe410,150,18.0,25,277,30.47,118.16635379061373,9.725854646945384,0.08230646317630506,19.045162454873648,1.5028826379703746,0.0789115157999499,38.938231046931406,23.05664259927798,0.555595667870036,1821.48,5
Good,NON_FILLET,FE410,TEST,12-13-22-0420-00,good_weld_27_12-13-22_butt,160,21.0,30,235,25.85,143.63808510638296,12.791654771279505,0.08905475704306136,18.136127659574466,2.345518163161151,0.12932849873952557,36.59863829787234,18.16276595744681,0.09140425531914895,1454.75,5
Good,NON_FILLET,FE410,TEST,10-21-22-0160-00,good_weld_14_10-21-22_Plane_Plate,150,19.0,30,234,25.74,136.1874358974359,12.99821943262307,0.09544360202516888,19.671282051282052,1.519826643864945,0.07726118917429137,38.4855982905983,15.806581196581195,0.2716239316239316,1565.74,5
Good,NON_FILLET,FE410,TEST,10-20-22-0092-00,good_weld_11_10-20-22_Plane_Plate,150,21.0,30,232,25.52,134.96275862068967,10.47984510362769,0.07764990291196626,22.23797413793103,2.0209891580158055,0.09088009301029944,29.32491379310345,15.87771551724138,0.20064655172413798,1272.79,5
Good,FILLET,FE410,TEST,02-13-23-0049-00,good_weld_3_02-13-23_Fe410,150,18.0,25,277,30.47,118.4725631768953,9.084501310390914,0.07668021242037741,19.099169675090252,1.5246091314545998,0.07982593784917487,38.898411552346566,22.808592057761732,0.5609747292418772,1826.07,5
Good,NON_FILLET,FE410,TEST,12-13-22-0418-00,good_weld_27_12-13-22_butt,160,21.0,30,234,25.74,144.7984188034188,12.951330472519041,0.089443866718614,18.00153846153846,2.2906127206172187,0.1272453865824453,36.63764957264957,17.99534188034188,0.08512820512820514,1452.95,5
Good,NON_FILLET,FE410,TEST,12-13-22-0307-00,good_weld_22_12-13-22_butt,150,22.0,30,234,25.74,140.35252136752135,8.684648290691907,0.06187739419337287,22.738205128205127,1.1030213017329236,0.04850960291341132,33.45444444444444,13.430128205128206,0.0841025641025641,1345.25,5
Good,NON_FILLET,FE410,TEST,12-13-22-0380-00,good_weld_25_12-13-22_butt,155,20.0,30,234,25.74,146.21880341880342,11.212868692405227,0.07668554543076829,20.745641025641024,1.2313535485681908,0.059354808417164485,34.663931623931624,16.62294871794872,0.07782051282051282,1411.97,5
Good,NON_FILLET,FE410,TEST,12-13-22-0284-00,good_weld_21_12-13-22_butt,150,21.0,30,234,25.74,135.81726495726497,9.981783461442513,0.07349421639865367,21.970641025641022,1.208891955054863,0.055023062533497105,33.351666666666674,11.579145299145301,0.08504273504273503,1341.31,5
Good,NON_FILLET,FE410,TEST,12-13-22-0287-00,good_weld_21_12-13-22_butt,150,21.0,30,235,25.85,139.50106382978723,9.856712284963882,0.0706568969036006,21.86063829787234,1.7005265703527608,0.07778942898104993,33.14153191489362,11.938765957446806,0.09387234042553193,1342.79,5
Good,NON_FILLET,FE410,TEST,10-20-22-0100-00,good_weld_11_10-20-22_Plane_Plate,150,21.0,30,232,25.52,133.8921551724138,18.410610638425695,0.13750328101536816,22.140948275862073,2.5473649838508408,0.11505220788704712,34.812586206896555,16.08706896551724,0.1440948275862069,1417.05,5
Good,NON_FILLET,FE410,TEST,11-18-22-0199-00,good_weld_16_11-18-22_plane_plate,170,24.0,30,219,24.09,141.82438356164383,38.79013879650607,0.2735082488805317,25.435068493150684,1.4224476159274935,0.05592466229491535,29.842328767123288,10.141232876712328,0.09410958904109588,1365.08,5
Good,NON_FILLET,FE410,TEST,12-13-22-0303-00,good_weld_22_12-13-22_butt,150,22.0,30,235,25.85,141.0023829787234,9.831266811436752,0.06972411815848703,22.88472340425532,1.172614612737474,0.051240060542721316,34.65161702127659,13.521489361702129,0.07102127659574468,1369.18,5
Good,FILLET,FE410,TEST,02-14-23-0067-00,good_weld_4_02-14-23_Fe410,155,18.0,25,280,30.8,125.46728571428572,9.280928905651983,0.07397090686082528,19.107571428571433,0.7683906483215809,0.04021393567434798,40.872035714285715,21.536107142857144,0.5572142857142858,1920.82,5
Good,NON_FILLET,FE410,TEST,09-30-22-0053-00,good_weld_9_09-29-22_butt,160,23.0,30,233,25.63,150.15257510729612,12.47194428316246,0.08306180745984709,24.147381974248926,1.402161974453988,0.05806683208760566,37.36309012875537,11.921072961373389,0.16695278969957084,1569.67,5
Good,NON_FILLET,FE410,TEST,12-13-22-0309-00,good_weld_22_12-13-22_butt,150,22.0,30,234,25.74,138.83341880341882,10.525856711273166,0.07581644824418862,22.850384615384616,1.3569070886189192,0.059382242857537994,34.627264957264956,13.021666666666665,0.08756410256410257,1363.44,5
Good,NON_FILLET,FE410,TEST,10-20-22-0123-00,good_weld_13_10-20-22_Plane_Plate,150,20.0,30,233,25.63,138.88510729613733,8.413736413807134,0.060580551634430976,20.97527896995708,1.6588095633706625,0.07908402866758424,36.58982832618026,18.224763948497852,0.15643776824034336,1499.67,5
Good,FILLET,FE410,TEST,02-17-23-0096-00,good_weld_5_02-16-23_Fe410,160,19.0,25,278,30.580000000000002,129.09323741007194,11.124751485697253,0.08617609805817213,20.441798561151078,1.9397404835161387,0.09489089121553852,43.41381294964029,20.20089928057554,0.5500359712230217,2047.54,5
Good,NON_FILLET,FE410,TEST,10-20-22-0083-00,good_weld_11_10-20-22_Plane_Plate,150,21.0,30,233,25.63,133.60356223175967,10.242814837255017,0.07666573155801783,22.038369098712447,1.4488981846167877,0.06574434696719172,37.60673819742489,14.952532188841204,0.2060085836909871,1515.25,5
Good,NON_FILLET,FE410,TEST,11-20-22-0274-00,good_weld_20_11-20-22_plane_plate,140,19.0,30,222,24.42,125.52770270270271,14.453873352134375,0.11514488866546564,19.99788288288288,2.167037831602642,0.10836336247661049,32.3909009009009,15.969954954954957,0.06531531531531534,1258.36,5
Good,NON_FILLET,FE410,TEST,09-26-22-0028-00,good_weld_4_09-26-22_plane_plate,170,22.0,30,234,25.74,173.31192307692308,15.941611519258878,0.09198219739436694,23.113461538461536,1.7316873809119357,0.07492116133407162,41.37897435897436,13.036367521367522,0.14252136752136757,1762.13,5
Good,NON_FILLET,FE410,TEST,10-20-22-0107-00,good_weld_12_10-20-22_Plane_Plate,150,22.0,30,234,25.74,135.08897435897438,12.517873942577397,0.09266392021982063,23.185982905982904,1.7942686818620093,0.07738592274209849,30.673162393162393,18.411923076923074,0.19025641025641024,1221.8,5
Good,NON_FILLET,FE410,TEST,10-21-22-0150-00,good_weld_14_10-21-22_Plane_Plate,150,19.0,30,233,25.63,136.48377682403435,11.071036551709517,0.08111613562675049,19.795321888412015,1.2106641823067852,0.061159105627653164,38.807639484978544,15.984892703862661,0.24364806866952793,1569.84,5
Good,FILLET,FE410,TEST,04-01-23-0010-00,2_good_weld_2_02-09-23_Fe410,165,21.0,25,237,26.07,181.90286919831226,11.402270300427228,0.06268328999250893,17.48603375527426,1.9553335054409058,0.11182258554494237,0.24139240506329113,21.283797468354432,0.1270042194092827,6.89,5
Good,NON_FILLET,FE410,TEST,10-20-22-0118-00,good_weld_12_10-20-22_Plane_Plate,150,22.0,30,232,25.52,136.77637931034485,11.538939074818964,0.08436353654776294,23.194137931034486,1.8715482254308733,0.08069057065176295,36.47780172413793,15.951465517241383,0.17762931034482757,1488.2,5
Good,NON_FILLET,FE410,TEST,12-13-22-0416-00,good_weld_27_12-13-22_butt,160,21.0,30,235,25.85,149.6339574468085,11.422042458763906,0.07633322444756022,17.84174468085106,1.2384719435846627,0.0694142846306882,35.90974468085107,17.73782978723404,0.08204255319148938,1442.13,5
Good,FILLET,FE410,TEST,02-14-23-0077-00,good_weld_4_02-14-23_Fe410,155,18.0,25,278,30.580000000000002,126.90982014388489,6.234447998403012,0.0491250242994172,19.008237410071942,1.3679012836357487,0.07196360473227967,41.064748201438846,25.267625899280574,0.6164028776978416,1919.84,5
Good,NON_FILLET,FE410,TEST,12-13-22-0458-00,good_weld_29_12-13-22_butt,165,21.0,30,235,25.85,154.53600000000003,9.12688337664836,0.05905991727913469,19.674851063829788,1.4254815797243676,0.07245196291955523,39.268085106382976,16.420255319148936,0.03608510638297872,1598.36,5
Good,NON_FILLET,FE410,TEST,11-20-22-0267-00,good_weld_20_11-20-22_plane_plate,140,19.0,30,220,24.2,124.94750000000002,8.132906585013007,0.0650905907282099,20.00418181818182,2.076164967279192,0.10378654754038298,32.131499999999996,15.740681818181818,0.06477272727272729,1251.31,5
Good,NON_FILLET,FE410,TEST,12-13-22-0419-00,good_weld_27_12-13-22_butt,160,21.0,30,236,25.96,146.30656779661018,13.95405127170086,0.09537542628365975,17.80233050847458,1.4983440763557543,0.08416561391456506,35.92012711864407,19.304830508474577,0.06699152542372883,1439.02,5
Good,NON_FILLET,FE410,TEST,09-29-22-0034-00,good_weld_8_09-29-22_butt,170,22.0,30,232,25.52,161.69853448275862,11.182411030617692,0.06915592071621425,23.283663793103447,2.046641410693327,0.08790031624230617,39.57689655172414,11.42948275862069,0.08081896551724138,1609.51,5
Good,NON_FILLET,FE410,TEST,09-26-22-0049-00,good_weld_5_09-26-22_plane_plate,160,23.0,30,235,25.85,164.15361702127663,15.615343214250986,0.0951264035335086,23.901999999999997,1.2937356630362964,0.054126669861781294,39.664765957446804,12.705148936170213,0.13182978723404257,1676.89,5
Good,FILLET,FE410,TEST,02-13-23-0050-00,good_weld_3_02-13-23_Fe410,150,18.0,25,277,30.47,120.39361010830328,9.402963491747897,0.07810184845598708,18.97870036101083,1.0067171719201968,0.053044579068667996,38.9001083032491,22.73505415162455,0.5174729241877256,1814.75,5
Good,NON_FILLET,FE410,TEST,11-20-22-0258-00,good_weld_19_11-20-22_plane_plate,140,18.0,30,221,24.31,124.6614932126697,13.249441773359191,0.10628335528402456,18.685837104072398,2.673495473359096,0.1430760344569435,31.75031674208144,15.725656108597285,0.09995475113122172,1240.16,5
Good,FILLET,FE410,TEST,02-09-23-0012-00,good_weld_1_02-09-23_Fe410,170,21.0,25,282,31.02,144.0877659574468,9.428290828407297,0.0654343605493317,22.240070921985815,1.0551372354814812,0.04744306972683287,46.90808510638298,40.86712765957447,0.9374468085106383,2217.05,5
Good,NON_FILLET,FE410,TEST,09-29-22-0030-00,good_weld_8_09-29-22_butt,170,22.0,30,233,25.63,161.26386266094423,11.983062206428107,0.07430717588367819,23.0874678111588,1.3508917967730512,0.058511908184237016,41.1125321888412,11.736695278969956,0.08394849785407724,1691.64,5
Good,NON_FILLET,FE410,TEST,11-20-22-0228-00,good_weld_18_11-18-22_plane_plate,160,22.0,30,221,24.31,151.74719457013575,11.842857928387488,0.07804334018784025,22.875882352941176,1.61296558175134,0.07050943683245334,38.00823529411765,15.24683257918552,0.05742081447963802,1478.69,5
Good,NON_FILLET,FE410,TEST,09-26-22-0068-00,good_weld_6_09-26-22_plane_plate,160,22.0,30,234,25.74,168.924188034188,14.476348758309767,0.08569731147904021,22.97405982905983,1.7390210397412191,0.07569498176119206,42.05025641025642,12.815384615384616,0.11235042735042737,1685.9,5
Good,NON_FILLET,FE410,TEST,11-18-22-0218-00,good_weld_17_11-18-22_plane_plate,160,21.0,30,219,24.09,134.5128310502283,23.300718916808822,0.17322302069538723,22.24643835616438,2.5789162985355554,0.11592490704566874,36.68936073059361,12.337853881278543,0.05484018264840183,1377.05,5
Good,NON_FILLET,FE410,TEST,11-18-22-0206-00,good_weld_17_11-18-22_plane_plate,160,21.0,30,220,24.2,129.17968181818182,12.605321206908942,0.09757975116126014,22.199136363636363,1.7767418437954248,0.08003653001140369,36.81995454545454,11.111636363636363,0.02695454545454546,1436.89,5
Good,FILLET,FE410,TEST,02-17-23-0116-00,good_weld_6_02-17-23_Fe410,165,19.0,25,280,30.8,133.30157142857144,11.682972001924298,0.0876431678690639,20.538035714285712,1.8752363001807577,0.09130553312244916,45.81182142857143,34.33746428571429,0.5540714285714287,2159.02,5
Good,NON_FILLET,FE410,TEST,09-26-22-0063-00,good_weld_6_09-26-22_plane_plate,160,22.0,30,234,25.74,163.82418803418804,15.714101878113684,0.09592052349946242,23.138247863247866,2.095935553369791,0.09058315762529778,40.50606837606838,13.014871794871794,0.1350854700854701,1683.28,5
Good,FILLET,FE410,TEST,04-01-23-0027-00,3_good_weld_4_02-14-23_Fe410,155,18.0,25,237,26.07,157.0779746835443,11.91203244904718,0.0758351543113899,18.56345991561182,1.113868588522274,0.060003285679816276,0.19535864978902956,17.039578059071733,0.06379746835443037,7.54,5
Good,NON_FILLET,FE410,TEST,12-31-22-0004-00,8_good_weld_plane_plate,170,24.0,30,234,25.74,148.58354700854701,12.482332949516591,0.08400885024503128,23.25705128205128,1.5323832953548107,0.06588897606883783,49.84132478632478,12.163247863247863,0.0829059829059829,1888.36,5
Spatter,NON_FILLET,FE410,TEST,12-31-22-0006-09,7_spatter,170,16.0,30,212,23.32,141.63693396226415,36.812949279169274,0.2599106620662745,14.08122641509434,3.6565130368020937,0.2596729098029773,46.804103773584906,14.980990566037738,0.054528301886792446,1657.38,5
Porosity,NON_FILLET,FE410,TEST,10-27-22-0087-03,porosity_weld_6_10-27-22_plane_plate,150,21.0,30,233,25.63,127.18965665236053,14.221260943131545,0.11181145792382804,19.46703862660944,1.839954151242353,0.09451638672598742,38.135321888412015,-0.0047210300429184554,0.003090128755364807,1523.28,5
Porosity,NON_FILLET,FE410,TEST,09-19-22-0002-03,porosity_weld_2_09-19-2022_plane_plate,150,22.0,30,234,25.74,127.84457264957264,13.191683588951351,0.10318532351866287,21.547051282051278,1.7090391665773328,0.079316614798284,32.490470085470086,-0.010341880341880341,-0.01435897435897436,1302.62,5
Porosity,NON_FILLET,FE410,TEST,09-19-22-0072-03,porosity_weld_5_09-19-2022_plane_plate,180,22.0,30,232,25.52,157.5740948275862,13.190328676939306,0.08370873836446178,20.311077586206896,2.023985000931976,0.0996493166028005,42.89543103448275,-0.004482758620689655,0.02581896551724138,1769.84,5
Porosity,NON_FILLET,FE410,TEST,11-26-22-0256-03,porosity_weld_14_11-26-22_plane_plate,140,18.0,30,221,24.31,120.91072398190046,16.06163714119099,0.13283881373165304,17.076199095022623,1.9032097376893438,0.11145394400116194,34.60380090497737,-0.003574660633484163,0.04176470588235294,1310.0,5
Undercut,FILLET,FE410,TEST,03-15-23-0135-05,undercut_7_03-15-23_Fe410,310,20.5,30,202,22.22,290.7613861386139,33.679090536452925,0.11583068502912276,20.094702970297032,2.183367056264061,0.10865386064633069,133.92024752475248,16.889603960396038,0.22148514851485154,4931.64,5
Spatter,NON_FILLET,FE410,TEST,08-30-22-0009-09,spatter_weld_1_08_27_2022_plane_plate_corrected,150,16.0,30,176,19.36,108.62090909090911,70.38834096859856,0.6480183378845392,25.344090909090905,9.865175070358921,0.3892495140482743,33.000795454545454,14.23340909090909,0.23386363636363636,1207.54,5
Porosity,NON_FILLET,FE410,TEST,11-25-22-0188-03,porosity_weld_11_11-25-22_plane_plate,170,24.0,30,220,24.2,142.1460909090909,11.684075928858581,0.08219765914161577,22.79722727272727,1.7846205084191296,0.07828234929929848,42.842318181818186,-0.0048636363636363625,0.019272727272727264,1667.38,5
Undercut,FILLET,FE410,TEST,03-15-23-0034-05,undercut_2_03-15-23_Fe410,295,18.0,30,209,22.99,281.39799043062203,21.345827028230573,0.07585635915723903,16.42933014354067,2.321776411065723,0.1413189941878762,117.36258373205742,12.95956937799043,0.2285167464114832,4520.0,5
Overlap,FILLET,FE410,TEST,03-22-23-0023-06,overlap_2_03-22-23_Fe410,240,18.0,30,101,11.11,232.71792079207924,27.904792825492603,0.11990822507573025,16.79089108910891,2.6777756063605853,0.15947787357738702,1.272970297029703,6.525544554455443,0.09643564356435648,23.93,5
Spatter,NON_FILLET,FE410,TEST,12-06-22-0195-09,spatter_weld_11_12-06-22_plane_plate,165,14.0,35,203,22.330000000000002,133.22408866995073,41.60574947811496,0.3122989985781702,15.301330049261084,6.18733661285898,0.4043659337416731,41.042068965517245,12.919064039408866,0.04950738916256159,1555.41,5
Porosity,NON_FILLET,FE410,TEST,09-19-22-0009-03,porosity_weld_2_09-19-2022_plane_plate,150,22.0,30,231,25.41,126.72991341991342,10.660687350029546,0.08412131802462357,21.423506493506494,1.2185334373750802,0.05687833771490303,30.988354978354973,-0.008917748917748918,-0.019393939393939387,1280.82,5
Porosity,NON_FILLET,FE410,TEST,09-19-22-0038-03,porosity_weld_3_09-19-2022_plane_plate,160,22.0,30,232,25.52,138.45508620689657,13.06252184874013,0.09434483200725835,20.957715517241382,1.6285104462967273,0.07770457829513874,32.66866379310345,-0.006379310344827586,-0.0002586206896551688,1402.62,5
Porosity,NON_FILLET,FE410,TEST,11-25-22-0182-03,porosity_weld_11_11-25-22_plane_plate,170,24.0,30,220,24.2,144.19286363636363,11.796204578044307,0.08180851867810088,22.738500000000005,1.329237782412079,0.05845758437944801,42.333181818181814,-0.005681818181818182,0.020090909090909093,1653.28,5
Porosity,NON_FILLET,FE410,TEST,10-30-22-0167-03,porosity_weld_10_10-30-22_plane_plate,150,20.0,30,231,25.41,129.49956709956712,13.557864324043583,0.1046942829825792,18.087662337662337,1.9051805091499718,0.10533038894600455,27.762424242424242,-0.002207792207792208,-0.013593073593073598,1306.23,5
Good,NON_FILLET,BSK46,TEST,12-22-22-0489-00,good_weld_31_12-22-22_plane_plate_BSK46,160,22.0,30,236,25.96,135.66885593220337,8.406256431740434,0.06196157824122303,21.026186440677968,1.1148864416871862,0.05302371140066985,34.60779661016949,8.288559322033898,0.0827542372881356,1398.85,5
Porosity,NON_FILLET,FE410,TEST,10-27-22-0096-03,porosity_weld_6_10-27-22_plane_plate,150,21.0,30,234,25.74,125.46551282051283,13.04731208870924,0.10399122273045926,19.645,1.7171668576953671,0.08740986804252314,39.4698717948718,-0.004658119658119658,0.006282051282051282,1598.36,5
Porosity,NON_FILLET,FE410,TEST,10-27-22-0126-03,porosity_weld_8_10-27-22_plane_plate,170,21.0,30,232,25.52,148.59349137931036,15.124869527823755,0.10178689111769325,18.647456896551727,1.4490528322625653,0.0777077989937879,36.149698275862065,-0.006896551724137932,-0.007801724137931035,1453.93,5
Undercut,FILLET,FE410,TEST,03-15-23-0095-05,undercut_5_03-15-23_Fe410,310,19.0,30,202,22.22,300.25841584158417,22.630597467953947,0.07537040187374403,17.41069306930693,1.3922752468661876,0.07996667572760847,132.31554455445547,16.14381188118812,0.17123762376237625,4880.33,5
Overlap,FILLET,FE410,TEST,03-22-23-0054-06,overlap_3_03-22-23_Fe410,235,18.0,30,100,11.0,231.93559999999997,23.652042956159203,0.10197676836224887,16.6551,2.9952229626456184,0.17983818545944594,0.8525999999999999,6.9864999999999995,0.048900000000000006,19.51,5
Undercut,FILLET,FE410,TEST,03-15-23-0096-05,undercut_5_03-15-23_Fe410,310,19.0,30,201,22.11,297.7589054726368,19.909544062986974,0.06686464685710837,17.497363184079603,1.8297684313698854,0.10457395277905326,132.53726368159204,16.307960199004974,0.20492537313432835,4904.26,5
Undercut,FILLET,FE410,TEST,03-15-23-0128-05,undercut_7_03-15-23_Fe410,310,20.5,30,204,22.44,290.25098039215686,32.17059249833915,0.11083715360710787,19.839117647058824,2.011632723111248,0.10139728786826742,133.68774509803922,16.97078431372549,0.21269607843137256,5011.97,5
Spatter,NON_FILLET,FE410,TEST,11-15-22-0143-09,spatter_weld_9_11-15-22_plane_plate,170,15.0,30,224,24.64,147.4709375,35.1923214147788,0.23863902957000463,14.5834375,3.5891603456947445,0.2461120943326801,41.43799107142856,9.306026785714286,0.08861607142857145,1619.84,5
Porosity,NON_FILLET,FE410,TEST,09-19-22-0027-03,porosity_weld_3_09-19-2022_plane_plate,160,22.0,30,232,25.52,136.31193965517244,12.69441395150246,0.09312767453544751,21.26146551724138,2.1306821679852423,0.10021332566456562,34.98219827586207,-0.004051724137931035,0.012456896551724139,1441.31,5
Porosity,NON_FILLET,FE410,TEST,11-25-22-0205-03,porosity_weld_12_11-25-22_plane_plate,160,21.0,30,221,24.31,133.21153846153845,18.254980874087124,0.13703753507326843,14.914072398190045,2.168803330328448,0.14541992773158668,33.68787330316742,-0.004660633484162895,0.02873303167420814,1292.62,5
Overlap,FILLET,FE410,TEST,03-22-23-0005-06,overlap_1_03-22-23_Fe410,230,18.0,30,101,11.11,223.22673267326726,23.067547425286065,0.10333685015696394,16.976930693069306,3.028455627072735,0.17838652238293448,0.823168316831683,6.68940594059406,0.08267326732673269,13.28,5
Porosity,NON_FILLET,FE410,TEST,09-19-22-0071-03,porosity_weld_5_09-19-2022_plane_plate,180,22.0,30,231,25.41,153.2601731601732,14.793537454059722,0.09652564752487197,20.873852813852817,1.859650587792457,0.089089954038495,40.72402597402598,-0.003463203463203463,0.020519480519480524,1715.74,5
Porosity,NON_FILLET,FE410,TEST,10-30-22-0153-03,porosity_weld_9_10-30-22_plane_plate,180,21.0,30,231,25.41,161.03264069264074,15.947997596696897,0.09903580744935103,18.06883116883117,1.8897471471251803,0.10458602050502326,42.56844155844155,-0.004242424242424243,0.0157142857142857,1852.13,5
Porosity,NON_FILLET,FE410,TEST,11-25-22-0184-03,porosity_weld_11_11-25-22_plane_plate,170,24.0,30,221,24.31,142.98950226244344,14.51070116801717,0.10148088452944033,23.13556561085973,1.9624526100805617,0.08482406019757717,42.73642533936651,-0.006018099547511312,0.000542986425339367,1670.66,5
Porosity,NON_FILLET,FE410,TEST,11-26-22-0250-03,porosity_weld_14_11-26-22_plane_plate,140,18.0,30,220,24.2,123.5,14.679787116020773,0.11886467300421678,16.82831818181818,1.7076575824344864,0.10147523739356741,33.46259090909091,-0.001954545454545455,0.00572727272727273,1298.03,5
