Repository: chenzhouuu/welder-hero-video

# WELDER hero video

Neural-Symbolic AI for the Next Generation of Smart Manufacturing — a 106 s, 1920×1080,
30 fps, silent hero video built with Remotion + React + TypeScript from WELDER project data.

## Layout

```
video/
├── docs/
│   ├── video-data-inventory.md   what data exists, what was measured, what is intended
│   ├── storyboard.md             per-scene research message, evidence, provenance, transition
│   ├── review.md                 four-role critique and the fixes it produced
│   ├── process_stats.csv         per-weld arc-on statistics (Good / Undercut / …)
│   ├── ts_03-15-23-0080-05.json  deterministic TS-analyzer output for the hero weld

File: docs/process_stats.csv (part 10 of 13)
cat,joint,steel,split,part,top,nomI,nomV,nomSpeed,n_on,dur_s,I_mean,I_std,I_cv,V_mean,V_std,V_cv,feed_mean,gas_mean,press_mean,wire,n_img
Undercut,FILLET,FE410,TEST,03-15-23-0008-05,undercut_1_03-15-23_Fe410,290,18.0,30,209,22.99,274.37636363636364,20.941516851924565,0.07632405566712287,16.607751196172252,2.069987275906407,0.12463982940589191,110.06344497607657,8.167799043062201,0.1633971291866029,4252.3,5
Porosity,NON_FILLET,FE410,TEST,10-27-22-0108-03,porosity_weld_7_10-27-22_plane_plate,160,21.0,30,232,25.52,135.76896551724138,14.293801361666223,0.1052803290296194,19.267413793103447,1.5454360237029257,0.08020983201471996,42.12116379310345,-0.0010775862068965517,0.0016379310344827576,1727.05,5
Overlap,FILLET,FE410,TEST,03-22-23-0140-06,overlap_7_03-22-23_Fe410,255,18.0,30,100,11.0,244.0494,22.631563853712063,0.09273353613535647,16.4012,2.4140189382735655,0.14718550705275013,42.275,10.0215,0.025500000000000002,714.59,5
Spatter,NON_FILLET,FE410,TEST,12-06-22-0260-09,spatter_weld_14_12-06-22_plane_plate,165,14.5,35,201,22.11,141.04472636815922,27.52180826271688,0.19512823323063228,12.846218905472638,5.084973710044211,0.3958342721279608,41.29736318407961,13.340895522388061,0.09582089552238808,1562.13,5
Overlap,FILLET,BSK46,TEST,03-22-23-0001-06,overlap_1_03-22-23_BSK46,240,18.0,30,99,10.89,225.51757575757577,23.711336266277097,0.1051418550710479,16.773737373737376,2.80257373907926,0.167081055142025,38.81141414141414,11.280404040404042,0.06212121212121213,720.66,5
Overlap,FILLET,FE410,TEST,03-22-23-0071-06,overlap_4_03-22-23_Fe410,225,17.0,30,99,10.89,232.57838383838387,33.924080175130996,0.14586084749262193,15.217676767676767,3.115893368889809,0.20475486609809904,2.0942424242424242,7.728383838383839,0.08202020202020205,49.34,5
Spatter,NON_FILLET,FE410,TEST,11-14-22-0092-09,spatter_weld_6_11-14-22_plane_plate,170,17.0,30,224,24.64,147.13437500000003,19.8351049165758,0.13480945507517056,15.429017857142856,3.569799069805306,0.23136917092572223,41.13709821428572,10.338080357142857,0.10075892857142858,1610.98,5
Good,NON_FILLET,BSK46,TEST,12-22-22-0493-00,good_weld_31_12-22-22_plane_plate_BSK46,160,22.0,30,236,25.96,132.52487288135595,9.48616414556158,0.07158025462928873,21.126016949152543,1.7375654966160705,0.08224766177165127,35.050889830508474,8.438220338983053,0.06665254237288136,1415.74,5
Porosity,NON_FILLET,FE410,TEST,11-26-22-0239-03,porosity_weld_13_11-26-22_plane_plate,160,22.0,30,220,24.2,124.11890909090911,10.92076622209003,0.0879863213597154,19.83577272727273,1.8203755052391581,0.09177235141115907,35.88190909090909,-0.005363636363636365,0.011272727272727271,1378.53,5
Porosity,NON_FILLET,BSK46,TEST,12-22-22-0297-03,porosity_weld_16_12-22-22_plane_plate_BSK46,150,21.0,30,232,25.52,129.84775862068966,13.730788331382291,0.1057452856887008,18.357241379310345,1.7496948830890617,0.09531360660001276,34.11581896551724,-0.003146551724137931,0.009353448275862071,1394.26,5
Spatter,NON_FILLET,BSK46,TEST,12-25-22-0274-09,spatter_weld_15_12-25-22_plane_plate_BSK46,150,15.0,30,217,23.87,133.38705069124424,28.028670317726917,0.2101303700207442,14.915714285714285,3.9080902046420376,0.2620116026481588,35.47115207373271,19.25755760368664,0.10308755760368661,1376.39,5
Spatter,NON_FILLET,BSK46,TEST,12-25-22-0284-09,spatter_weld_16_12-25-22_plane_plate_BSK46,160,15.0,30,219,24.09,144.80511415525115,28.99492369934685,0.20023411375001765,14.501872146118723,3.4769319310712956,0.23975745310938082,37.670913242009135,18.358995433789957,0.05470319634703197,1518.2,5
Porosity,NON_FILLET,FE410,TEST,09-16-22-0007-03,porosity_weld_1_09-16-2022_plane_plate_corrected,180,24.0,30,229,25.19,155.89510917030566,10.757321888857176,0.06900358802857294,23.375633187772927,1.4436163672305211,0.06175731607499866,42.80772925764192,-0.010305676855895198,0.005152838427947599,1739.02,5
Spatter,NON_FILLET,FE410,TEST,12-06-22-0244-09,spatter_weld_14_12-06-22_plane_plate,165,14.5,35,199,21.89,140.16708542713567,20.472884568948103,0.14606057125722793,12.629095477386935,3.7906249565929233,0.3001501543305487,42.10497487437186,13.155979899497487,0.0663819095477387,1568.2,5
Spatter,NON_FILLET,FE410,TEST,12-06-22-0230-09,spatter_weld_13_12-06-22_plane_plate,165,13.5,35,201,22.11,153.0478606965174,25.332240897727495,0.16551842529808017,13.574378109452736,5.084455598814724,0.374562691404189,39.68865671641792,13.371592039800998,0.06651741293532337,1542.62,5
Spatter,NON_FILLET,FE410,TEST,09-23-22-0011-09,spatter_weld_2_09-23-22_plane_plate,170,14.0,35,200,22.0,140.2671,45.58047685072742,0.3249548671835906,17.411299999999997,6.917693526649125,0.3973105699545195,38.22425,46.85065,1.13855,1485.57,5
Spatter,NON_FILLET,FE410,TEST,11-14-22-0098-09,spatter_weld_6_11-14-22_plane_plate,170,17.0,30,223,24.53,147.66237668161438,24.305016984817076,0.16459857636737688,15.552286995515695,3.6942175009451708,0.23753532210473943,40.55896860986547,10.244843049327354,0.05901345291479822,1605.9,5
Overlap,FILLET,FE410,TEST,03-22-23-0009-06,overlap_1_03-22-23_Fe410,230,18.0,30,101,11.11,222.649504950495,25.425497807368007,0.11419516882833959,16.852970297029703,2.6556613280139674,0.15757823583668343,1.0490099009900988,6.364554455445546,0.0808910891089109,20.16,5
Porosity,NON_FILLET,FE410,TEST,09-19-22-0021-03,porosity_weld_3_09-19-2022_plane_plate,160,22.0,30,231,25.41,139.1787878787879,13.001011442359943,0.09341230542748113,20.96004329004329,1.1929169575804688,0.056913859435927,35.83917748917749,-0.01025974025974026,0.020822510822510815,1431.8,5
Spatter,NON_FILLET,FE410,TEST,11-14-22-0107-09,spatter_weld_7_11-14-22_plane_plate,150,16.0,30,227,24.97,141.3866960352423,35.50001998142442,0.2510845855862961,14.693568281938326,3.01862229731657,0.20543834141548384,39.97286343612335,10.691409691629957,0.033303964757709276,1599.02,5
Spatter,NON_FILLET,FE410,TEST,11-14-22-0114-09,spatter_weld_7_11-14-22_plane_plate,150,16.0,30,222,24.42,143.59351351351353,33.90904253853103,0.23614606056240742,14.526126126126126,3.234311992598763,0.2226548196343728,40.34220720720721,10.621081081081082,0.05689189189189189,1601.97,5
Spatter,NON_FILLET,FE410,TEST,12-06-22-0242-09,spatter_weld_14_12-06-22_plane_plate,165,14.5,35,202,22.22,139.17059405940594,28.848343885203697,0.20728763917533885,12.842673267326735,4.046183114147475,0.31505770098826996,40.39123762376238,14.032376237623762,0.06806930693069305,1543.44,5
Spatter,NON_FILLET,FE410,TEST,11-14-22-0099-09,spatter_weld_6_11-14-22_plane_plate,170,17.0,30,226,24.86,146.4815486725664,21.370852606915555,0.1458945020760691,15.315929203539822,2.61898763720917,0.17099763275243327,40.94845132743363,10.119778761061948,0.11420353982300885,1614.1,5
Spatter,NON_FILLET,FE410,TEST,11-14-22-0082-09,spatter_weld_6_11-14-22_plane_plate,170,17.0,30,223,24.53,143.84856502242152,30.591562808210387,0.2126650537211971,15.78645739910314,3.779979682809983,0.23944445465166436,40.49860986547085,10.593183856502241,0.07318385650224218,1594.92,5
Overlap,FILLET,FE410,TEST,03-22-23-0001-06,overlap_1_03-22-23_Fe410,230,18.0,30,100,11.0,222.8491,16.770986556875812,0.07525714286876552,16.8645,2.6301562633609756,0.15595815253111422,0.6759,7.107499999999998,0.08230000000000003,14.1,5
Undercut,FILLET,BSK46,TEST,03-20-23-0009-05,undercut_1_03-20-23_BSK46,280,18.0,35,177,19.47,243.84587570621468,26.77448933063489,0.10980087013197128,16.775706214689265,2.3071727788316183,0.13753059032539536,123.59468926553673,12.34322033898305,0.24412429378531075,4199.84,5
Overlap,FILLET,FE410,TEST,03-22-23-0055-06,overlap_3_03-22-23_Fe410,235,18.0,30,101,11.11,223.35920792079207,32.39522994773053,0.14503646502551426,16.93534653465347,2.958006952106921,0.17466468407092725,0.9229702970297031,7.224059405940594,0.11910891089108917,15.74,5
Spatter,NON_FILLET,FE410,TEST,11-14-22-0111-09,spatter_weld_7_11-14-22_plane_plate,150,16.0,30,226,24.86,143.5579646017699,35.02982504880452,0.24401171433418778,14.62433628318584,3.278469256929708,0.22417901185020545,42.141681415929206,10.025353982300885,0.06836283185840707,1628.85,5
Undercut,FILLET,FE410,TEST,03-15-23-0012-05,undercut_1_03-15-23_Fe410,290,18.0,30,210,23.1,277.9146666666667,19.60773068256335,0.07055306190831964,16.49157142857143,2.004039439187991,0.12151901035434495,41.3042380952381,8.048666666666668,0.13414285714285715,2847.21,5
Porosity,NON_FILLET,BSK46,TEST,12-22-22-0291-03,porosity_weld_16_12-22-22_plane_plate_BSK46,150,21.0,30,233,25.63,126.8063948497854,10.836651723090466,0.08545824314244987,18.61695278969957,1.5922454006418196,0.08552663900629219,34.836437768240344,-0.005107296137339057,0.004334763948497854,1402.13,5
Porosity,NON_FILLET,FE410,TEST,09-19-22-0068-03,porosity_weld_5_09-19-2022_plane_plate,180,22.0,30,230,25.3,154.61473913043477,14.8540078743634,0.0960710987704244,20.10378260869565,1.2046775812662043,0.05992293115749946,43.192260869565224,-0.003000000000000001,0.04421739130434783,1813.77,5
Porosity,NON_FILLET,FE410,TEST,10-27-22-0136-03,porosity_weld_8_10-27-22_plane_plate,170,21.0,30,233,25.63,152.42536480686695,12.38591089775816,0.08125885684086721,18.518712446351934,1.8864135531957533,0.10186526512902168,41.07824034334764,-0.005493562231759656,0.009613733905579396,1582.79,5
Spatter,NON_FILLET,BSK46,TEST,12-25-22-0275-09,spatter_weld_15_12-25-22_plane_plate_BSK46,150,15.0,30,222,24.42,132.2895945945946,32.534217369331365,0.24593179432617843,14.975405405405406,3.8873143921374647,0.25957991031977873,34.9222972972973,18.640045045045046,0.13315315315315315,1370.82,5
Spatter,NON_FILLET,FE410,TEST,11-15-22-0174-09,spatter_weld_10_11-15-22_plane_plate,170,16.0,30,224,24.64,151.95691964285714,25.701810110091813,0.16913879387986097,15.434955357142856,4.007336768985215,0.2596273637507305,41.90950892857143,12.358839285714286,0.1166517857142857,1635.74,5
Spatter,NON_FILLET,FE410,TEST,11-15-22-0164-09,spatter_weld_10_11-15-22_plane_plate,170,16.0,30,225,24.75,153.21804444444444,25.431221701486518,0.16598059186630373,15.219199999999999,3.396525703883728,0.22317373474845778,41.81991111111111,12.198844444444443,0.06426666666666667,1641.64,5
Undercut,FILLET,BSK46,TEST,03-20-23-0016-05,undercut_1_03-20-23_BSK46,280,18.0,35,177,19.47,245.65045197740116,18.02803204920834,0.07338896348078709,16.75276836158192,2.3349580776638943,0.1393774465967373,118.68502824858757,12.157683615819208,0.3590395480225989,4125.08,5
Porosity,NON_FILLET,FE410,TEST,09-19-22-0014-03,porosity_weld_2_09-19-2022_plane_plate,150,22.0,30,233,25.63,124.29454935622317,12.597445994861761,0.1013515561230122,21.563476394849786,1.7146479533613472,0.07951630441976755,31.513004291845498,-0.0075965665236051505,0.019313304721030048,1302.13,5
Porosity,NON_FILLET,FE410,TEST,11-26-22-0249-03,porosity_weld_14_11-26-22_plane_plate,140,18.0,30,220,24.2,122.364,13.71348006616534,0.11207119795172878,16.95340909090909,2.373660586675967,0.14001081280748381,33.14209090909091,-0.0014545454545454542,0.01040909090909091,1292.46,5
Porosity,NON_FILLET,FE410,TEST,11-26-22-0231-03,porosity_weld_13_11-26-22_plane_plate,160,22.0,30,219,24.09,129.19931506849315,8.80715091995601,0.06816716416249596,19.363470319634704,1.2755037906594378,0.06587165263274462,35.572420091324204,-0.007031963470319635,0.010182648401826484,1375.57,5
Spatter,NON_FILLET,FE410,TEST,09-23-22-0019-09,spatter_weld_2_09-23-22_plane_plate,170,14.0,35,199,21.89,141.20849246231154,41.933679525220924,0.2969628723740748,15.472864321608037,5.349755525112162,0.3457508198815629,36.480100502512556,47.078291457286426,1.1449246231155779,1391.64,5
Porosity,NON_FILLET,FE410,TEST,11-25-22-0185-03,porosity_weld_11_11-25-22_plane_plate,170,24.0,30,221,24.31,141.87914027149318,16.33290442587539,0.11511843386294504,22.946425339366517,1.5906366307209707,0.06931958277580169,42.088190045248865,-0.004389140271493214,0.0019004524886877844,1655.41,5
Good,NON_FILLET,BSK46,TEST,12-25-22-0540-00,good_weld_33_12-25-22_butt_BSK46,150,18.0,30,236,25.96,144.3333474576271,12.61077139313148,0.08737254151770926,18.205974576271185,1.4859126801289182,0.08161676123977385,35.88550847457628,11.195254237288136,0.0822033898305085,1448.53,5
Spatter,NON_FILLET,FE410,TEST,09-23-22-0066-09,spatter_weld_5_09-23-22_plane_plate,160,13.0,35,198,21.78,138.39575757575759,25.716100018948964,0.18581566710866854,14.311111111111114,6.186740018673618,0.4323032621743987,20.216767676767677,47.102171717171714,1.0166666666666666,1040.98,5
Spatter,NON_FILLET,BSK46,TEST,12-25-22-0297-09,spatter_weld_16_12-25-22_plane_plate_BSK46,160,15.0,30,219,24.09,147.98561643835615,28.72042192834419,0.19407576641279708,14.353378995433792,3.240872362131865,0.22579159674964874,38.803333333333335,17.757716894977168,0.07095890410958905,1541.48,5
Porosity,NON_FILLET,FE410,TEST,10-27-22-0127-03,porosity_weld_8_10-27-22_plane_plate,170,21.0,30,232,25.52,150.4583620689655,13.739521655218786,0.09131776703059555,18.763491379310345,2.074190054184462,0.1105439287525976,41.80625,-0.002672413793103448,0.004956896551724137,1624.43,5
Porosity,NON_FILLET,FE410,TEST,09-19-22-0029-03,porosity_weld_3_09-19-2022_plane_plate,160,22.0,30,233,25.63,136.43042918454935,13.599331778253173,0.09967960857073437,21.05291845493562,1.9486418960423169,0.09255922879354903,35.175021459227466,-0.0065236051502145925,0.021287553648068672,1456.89,5
Porosity,NON_FILLET,BSK46,TEST,12-22-22-0317-03,porosity_weld_17_12-22-22_plane_plate_BSK46,160,22.0,30,234,25.74,140.60290598290598,15.746994566295855,0.1119962240909183,20.778974358974363,1.8743096627254705,0.09020222222450373,41.523931623931624,-0.0015811965811965809,0.0022222222222222222,1713.12,5
Spatter,NON_FILLET,FE410,TEST,09-23-22-0020-09,spatter_weld_2_09-23-22_plane_plate,170,14.0,35,199,21.89,148.79502512562814,26.815011340785155,0.18021443471073814,14.506884422110552,4.773868192239634,0.32907604784963895,36.99723618090453,47.51291457286433,1.1922110552763818,1390.16,5
Good,NON_FILLET,BSK46,TEST,12-22-22-0484-00,good_weld_31_12-22-22_plane_plate_BSK46,160,22.0,30,236,25.96,137.51601694915254,9.52580983454776,0.06927054786694405,21.14491525423729,1.5250608614365089,0.07212423616268207,34.10800847457627,7.85542372881356,0.07326271186440679,1392.46,5
Spatter,NON_FILLET,FE410,TEST,09-23-22-0058-09,spatter_weld_4_09-23-22_plane_plate,160,14.0,35,201,22.11,133.6802487562189,35.08710491673274,0.2624703742189922,15.753233830845769,5.9930422149397335,0.38043250543294804,34.98034825870647,47.22174129353234,1.0322885572139304,1349.34,5
Overlap,FILLET,BSK46,TEST,03-22-23-0007-06,overlap_1_03-22-23_BSK46,240,18.0,30,99,10.89,243.3857575757576,18.528485465760994,0.07612805962975756,16.456767676767676,2.6121352702272054,0.1587271158913427,1.3953535353535351,10.651111111111112,0.03494949494949495,29.84,5
Porosity,NON_FILLET,BSK46,TEST,12-22-22-0320-03,porosity_weld_17_12-22-22_plane_plate_BSK46,160,22.0,30,233,25.63,146.33210300429187,13.411800495871855,0.09165316578193708,20.707424892703862,1.6585419631978044,0.08009407117454675,41.622145922746775,-0.0008583690987124464,0.007081545064377684,1717.05,5
Spatter,NON_FILLET,FE410,TEST,09-23-22-0048-09,spatter_weld_4_09-23-22_plane_plate,160,14.0,35,201,22.11,132.77258706467663,30.864585162830746,0.2324620303421209,15.91781094527363,6.171799509387809,0.3877291626723561,32.96800995024876,46.86721393034826,1.0033830845771146,1257.71,5
Porosity,NON_FILLET,FE410,TEST,10-27-22-0081-03,porosity_weld_6_10-27-22_plane_plate,150,21.0,30,233,25.63,125.07793991416311,12.050456460656054,0.09634357960265326,19.70991416309013,2.0105167442245198,0.10200535261536167,37.75381974248927,-0.0057081545064377685,0.008283261802575107,1508.69,5
Spatter,NON_FILLET,FE410,TEST,11-15-22-0170-09,spatter_weld_10_11-15-22_plane_plate,170,16.0,30,226,24.86,152.3262389380531,23.43481413084173,0.15384620728653337,15.042345132743362,2.7266086848600004,0.1812622075081143,41.891548672566365,12.176061946902655,0.09084070796460175,1640.66,5
Spatter,NON_FILLET,FE410,TEST,11-15-22-0142-09,spatter_weld_9_11-15-22_plane_plate,170,15.0,30,225,24.75,148.99155555555555,35.46214652849895,0.23801447267443238,14.45408888888889,2.5228821017253953,0.17454452654326616,40.98662222222222,9.221022222222222,0.07364444444444444,1618.69,5
Porosity,NON_FILLET,FE410,TEST,11-25-22-0207-03,porosity_weld_12_11-25-22_plane_plate,160,21.0,30,217,23.87,135.47345622119815,17.779217177991693,0.1312376436972433,15.159677419354837,3.2396906841229933,0.2137044604911433,33.855714285714285,-0.005898617511520737,-0.0060829493087557595,1257.21,5
Spatter,NON_FILLET,FE410,TEST,11-15-22-0172-09,spatter_weld_10_11-15-22_plane_plate,170,16.0,30,225,24.75,155.38457777777776,25.877966357302547,0.16654140795305794,15.3632,4.1283918392724575,0.26871952713448094,40.574133333333336,12.544622222222221,0.049511111111111124,1616.07,5
Undercut,FILLET,BSK46,TEST,03-20-23-0010-05,undercut_1_03-20-23_BSK46,280,18.0,35,176,19.36,247.87965909090906,19.373850768430177,0.0781582919691078,16.775000000000002,2.436346444986837,0.14523674783826152,118.42517045454547,12.40852272727273,0.3179545454545455,4167.71,5
Overlap,FILLET,FE410,TEST,03-22-23-0021-06,overlap_2_03-22-23_Fe410,240,18.0,30,100,11.0,232.11800000000002,24.919875398945916,0.10735865119872613,16.8446,2.8707294747453505,0.17042431846083317,1.0246000000000002,6.4398,0.09470000000000006,18.52,5
Spatter,NON_FILLET,FE410,TEST,08-30-22-0002-09,spatter_weld_1_08_27_2022_plane_plate_corrected,150,16.0,30,179,19.69,115.89340782122905,66.7368216432324,0.5758465722759404,22.032067039106146,9.025712812335732,0.4096625521479854,32.81759776536313,14.396927374301677,0.21435754189944137,1226.39,5
Overlap,FILLET,BSK46,TEST,03-22-23-0002-06,overlap_1_03-22-23_BSK46,240,18.0,30,100,11.0,234.3982,21.942674872623357,0.09361281303620658,16.4144,2.1023735119712637,0.12808104542177987,3.9944000000000006,11.1899,0.08120000000000001,165.57,5
Good,NON_FILLET,BSK46,TEST,12-25-22-0533-00,good_weld_33_12-25-22_butt_BSK46,150,18.0,30,234,25.74,144.24970085470088,18.01808644018343,0.12490900385528425,18.529615384615386,3.1687010548553274,0.17100738407588373,35.45021367521367,10.9832905982906,0.10717948717948715,1439.34,5
Porosity,NON_FILLET,FE410,TEST,09-16-22-0013-03,porosity_weld_1_09-16-2022_plane_plate_corrected,180,24.0,30,232,25.52,154.0978448275862,11.49202375796967,0.07457614849076981,23.4151724137931,1.4006392991542376,0.05981759495092026,36.688922413793094,-0.007241379310344828,0.004827586206896554,1662.13,5
Spatter,NON_FILLET,FE410,TEST,08-30-22-0013-09,spatter_weld_1_08_27_2022_plane_plate_corrected,150,16.0,30,183,20.13,124.35868852459018,65.11020374133086,0.5235677901866602,21.555136612021858,9.47358501469666,0.43950475402753864,36.543551912568304,14.84120218579235,0.22038251366120218,1287.54,5
Spatter,NON_FILLET,FE410,TEST,09-23-22-0024-09,spatter_weld_3_09-23-22_plane_plate,170,13.0,35,198,21.78,137.38,43.36277984795407,0.3156411402529777,15.317171717171718,6.183841813502707,0.4037195591775046,36.85449494949495,46.263232323232316,0.9531313131313133,1391.8,5
Spatter,NON_FILLET,BSK46,TEST,12-25-22-0293-09,spatter_weld_16_12-25-22_plane_plate_BSK46,160,15.0,30,222,24.42,145.40283783783784,32.93065903652581,0.22647879179120356,14.614594594594594,3.691161703553585,0.2525668214511274,38.70198198198198,18.160585585585583,0.05504504504504506,1540.49,5
Overlap,FILLET,FE410,TEST,03-22-23-0076-06,overlap_4_03-22-23_Fe410,225,17.0,30,100,11.0,218.1442,20.701803375307644,0.09489962774764418,15.3729,3.039242760220965,0.19770132897637824,1.0956,8.1226,0.06100000000000001,25.57,5
Overlap,FILLET,FE410,TEST,03-22-23-0016-06,overlap_1_03-22-23_Fe410,230,18.0,30,101,11.11,224.89069306930693,25.986199847512363,0.11555035689940234,16.983663366336636,3.185118121129035,0.18754011148397265,1.2402970297029703,6.40158415841584,0.04712871287128713,22.79,5
Spatter,NON_FILLET,FE410,TEST,08-30-22-0004-09,spatter_weld_1_08_27_2022_plane_plate_corrected,150,16.0,30,185,20.35,118.64275675675674,69.41051670935025,0.5850379627612395,22.646756756756755,9.691712689663753,0.4279514631503334,36.11167567567568,14.254756756756757,0.28816216216216217,1268.85,5
Spatter,NON_FILLET,BSK46,TEST,12-25-22-0262-09,spatter_weld_15_12-25-22_plane_plate_BSK46,150,15.0,30,201,22.11,141.95338308457713,29.586858628409882,0.20842658332969607,13.88965174129353,3.965129049363898,0.28547361180955205,40.00124378109453,19.96223880597015,0.03761194029850745,1418.36,5
Undercut,FILLET,FE410,TEST,03-15-23-0023-05,undercut_2_03-15-23_Fe410,295,18.0,30,208,22.88,280.6516346153846,15.665281505868945,0.055817531678863115,16.27581730769231,1.6559733204251408,0.10174440331438786,116.22115384615384,9.16923076923077,0.1321153846153846,4425.9,5
Overlap,FILLET,FE410,TEST,03-22-23-0008-06,overlap_1_03-22-23_Fe410,230,18.0,30,100,11.0,221.09359999999998,22.10281304460698,0.09997038830887453,17.145000000000003,3.007337323576751,0.17540608478137942,0.7728,6.455,0.07790000000000001,15.57,5
Spatter,NON_FILLET,FE410,TEST,09-23-22-0033-09,spatter_weld_3_09-23-22_plane_plate,170,13.0,35,200,22.0,146.43779999999998,23.677296000376547,0.1616884165179793,13.5612,4.401236984641349,0.32454627795780233,37.486149999999995,46.749300000000005,0.9616999999999999,1391.15,5
Spatter,NON_FILLET,FE410,TEST,12-06-22-0209-09,spatter_weld_12_12-06-22_plane_plate,165,15.0,35,200,22.0,132.75959999999998,43.203113183935244,0.3254236468318318,15.92705,4.986934164323455,0.31311097562470486,40.43355,13.3497,0.0508,1541.64,5
Porosity,NON_FILLET,FE410,TEST,11-27-22-0277-03,porosity_weld_15_11-26-22_plane_plate,140,19.0,30,221,24.31,118.20932126696832,25.87093281150155,0.21885696097580729,18.923348416289596,3.400818566016627,0.17971547588740344,34.53986425339367,-0.003846153846153846,0.03927601809954751,1349.18,5
Spatter,NON_FILLET,FE410,TEST,12-06-22-0228-09,spatter_weld_13_12-06-22_plane_plate,165,13.5,35,202,22.22,152.11950495049504,25.801947200854762,0.16961629745805187,13.650792079207921,5.121071518622095,0.3751483056006844,41.43490099009901,12.762722772277225,0.08757425742574258,1563.77,5
Spatter,NON_FILLET,FE410,TEST,12-06-22-0181-09,spatter_weld_11_12-06-22_plane_plate,165,14.0,35,200,22.0,133.14195,50.06454142642968,0.37602379585419676,14.7802,4.502737074916672,0.3046465592425455,40.4184,13.1701,0.06115,1525.9,5
Spatter,NON_FILLET,FE410,TEST,11-15-22-0145-09,spatter_weld_9_11-15-22_plane_plate,170,15.0,30,224,24.64,147.67026785714285,36.760942349715975,0.24893936256199348,14.649508928571427,3.6806331379103843,0.25124617868466037,40.009821428571435,9.119598214285714,0.07151785714285715,1596.23,5
Spatter,NON_FILLET,BSK46,TEST,12-25-22-0296-09,spatter_weld_16_12-25-22_plane_plate_BSK46,160,15.0,30,219,24.09,147.25858447488585,29.467201317595205,0.20010515123904832,14.430593607305937,3.4355593423251825,0.23807470682188872,38.467123287671235,18.029817351598176,0.08191780821917809,1526.56,5
Spatter,NON_FILLET,FE410,TEST,09-23-22-0026-09,spatter_weld_3_09-23-22_plane_plate,170,13.0,35,198,21.78,143.20641414141414,29.944698348081005,0.2091016560090044,14.139141414141415,5.799063005900004,0.4101425140355417,35.57777777777777,46.42752525252525,0.9963131313131313,1377.05,5
Porosity,NON_FILLET,BSK46,TEST,12-22-22-0314-03,porosity_weld_17_12-22-22_plane_plate_BSK46,160,22.0,30,236,25.96,144.6468220338983,16.777246688694174,0.11598766189804287,20.624957627118643,1.8993410946803577,0.09208945438913371,42.654661016949156,-0.003135593220338983,0.0074576271186440725,1730.0,5
Porosity,NON_FILLET,FE410,TEST,09-16-22-0005-03,porosity_weld_1_09-16-2022_plane_plate_corrected,180,24.0,30,229,25.19,156.43786026200874,12.699168720468043,0.08117708014670451,23.47078602620087,1.528898322717173,0.06514048234304705,42.47668122270742,-0.009650655021834063,0.01017467248908297,1707.05,5
Undercut,FILLET,FE410,TEST,03-15-23-0115-05,undercut_6_03-15-23_Fe410,310,20.0,30,203,22.330000000000002,287.7526108374384,26.326206470173005,0.09148902730563098,19.08743842364532,1.7627328411331604,0.09235041402671955,133.44600985221675,16.79650246305419,0.21630541871921183,4989.84,5
Spatter,NON_FILLET,BSK46,TEST,12-25-22-0294-09,spatter_weld_16_12-25-22_plane_plate_BSK46,160,15.0,30,222,24.42,151.19801801801802,24.491414741781913,0.16198237954986494,14.359414414414415,3.320043629349885,0.23121023835185958,38.79842342342342,18.243468468468468,0.10418918918918921,1537.21,5
Undercut,FILLET,FE410,TEST,03-15-23-0024-05,undercut_2_03-15-23_Fe410,295,18.0,30,209,22.99,276.967990430622,23.257059490282156,0.08397020700523095,16.358325358851673,1.738680857547444,0.10628721580027899,116.13684210526316,9.071626794258373,0.08818181818181818,4453.44,5
Spatter,NON_FILLET,BSK46,TEST,12-25-22-0263-09,spatter_weld_15_12-25-22_plane_plate_BSK46,150,15.0,30,201,22.11,132.90398009950246,37.76603114016089,0.2841602720391537,14.218606965174127,4.1699854975468735,0.29327665556551985,36.888159203980095,19.44412935323383,0.059303482587064665,1381.48,5
Spatter,NON_FILLET,FE410,TEST,12-06-22-0238-09,spatter_weld_13_12-06-22_plane_plate,165,13.5,35,204,22.44,148.75460784313728,25.565285872005745,0.17186214425683208,13.375098039215684,4.0063305189155525,0.29953653477298053,42.09598039215686,12.80220588235294,0.0594607843137255,1557.05,5
Overlap,FILLET,FE410,TEST,03-22-23-0018-06,overlap_1_03-22-23_Fe410,230,18.0,30,100,11.0,223.4041,22.788982101937425,0.10200789556654254,16.9052,3.177506321668365,0.18796029160662783,1.0396999999999998,6.508000000000001,0.045199999999999976,18.69,5
Porosity,NON_FILLET,FE410,TEST,09-19-22-0081-03,porosity_weld_5_09-19-2022_plane_plate,180,22.0,30,231,25.41,160.9248051948052,16.638278622061964,0.10339163438427491,20.048614718614722,2.211291336979325,0.1102964652678066,38.117142857142866,-0.003766233766233766,0.0196969696969697,1694.75,5
Overlap,FILLET,FE410,TEST,03-22-23-0128-06,overlap_7_03-22-23_Fe410,255,18.0,30,101,11.11,238.18366336633662,25.846888506076404,0.1085166301532729,16.61445544554455,3.0567739449450704,0.183982794679244,43.11999999999999,9.584158415841584,0.09405940594059413,1122.3,5
Spatter,NON_FILLET,BSK46,TEST,12-25-22-0266-09,spatter_weld_15_12-25-22_plane_plate_BSK46,150,15.0,30,212,23.32,136.78259433962265,44.52523668402346,0.3255182934567689,14.086037735849056,4.13050475536759,0.29323396918463657,37.744905660377356,19.809056603773588,0.10132075471698114,1447.87,5
Undercut,FILLET,FE410,TEST,03-15-23-0123-05,undercut_7_03-15-23_Fe410,310,20.5,30,204,22.44,283.9880392156863,30.39203420198153,0.10701871207645848,19.98803921568627,2.174560728741916,0.10879309897667992,134.99019607843138,16.79441176470588,0.22392156862745094,5031.15,5
Overlap,FILLET,FE410,TEST,04-01-23-0004-06,16_overlap_4_03-22-23_Fe410,225,17.0,30,103,11.33,235.2753398058252,26.796942348823027,0.11389609455431571,15.145631067961167,3.900780884593949,0.2575515584058825,1.419514563106796,11.80368932038835,0.07184466019417476,32.62,5
Overlap,FILLET,FE410,TEST,03-22-23-0064-06,overlap_4_03-22-23_Fe410,225,17.0,30,99,10.89,226.54717171717178,24.195722300305018,0.10680213801349803,14.864949494949496,2.172057885187889,0.14611942582959098,1.7226262626262625,8.07,0.05898989898989901,39.02,5
Porosity,NON_FILLET,FE410,TEST,11-26-22-0245-03,porosity_weld_14_11-26-22_plane_plate,140,18.0,30,221,24.31,123.43651583710407,15.547066811517649,0.1259519252150207,16.877330316742082,1.9529694464012275,0.11571554326124128,32.440633484162895,-0.004298642533936651,0.0012669683257918543,1286.07,5
Porosity,NON_FILLET,FE410,TEST,10-27-22-0094-03,porosity_weld_6_10-27-22_plane_plate,150,21.0,30,232,25.52,129.04577586206895,13.172884595749002,0.10207916150489799,19.509655172413797,1.9700493021428584,0.10097817130712093,38.67633620689655,-0.003879310344827586,0.014870689655172414,1572.62,5
Porosity,NON_FILLET,FE410,TEST,10-27-22-0122-03,porosity_weld_8_10-27-22_plane_plate,170,21.0,30,234,25.74,150.91388888888886,18.40405653188457,0.12195071419460042,18.600982905982907,1.9466474690619389,0.10465293575619652,40.68619658119658,-0.0025641025641025645,0.013589743589743589,1703.12,5
Spatter,NON_FILLET,FE410,TEST,11-15-22-0163-09,spatter_weld_10_11-15-22_plane_plate,170,16.0,30,225,24.75,151.19328888888887,31.80957811211326,0.21039014592433364,15.470577777777779,3.822565182622374,0.24708612939545005,40.83168888888889,12.060755555555556,0.0703111111111111,1621.64,5
Spatter,NON_FILLET,FE410,TEST,11-14-22-0090-09,spatter_weld_6_11-14-22_plane_plate,170,17.0,30,224,24.64,149.77624999999998,19.243644743251846,0.1284826181938181,15.253303571428571,3.2497991351223376,0.21305542893735072,40.77892857142857,10.724464285714285,0.019955357142857153,1605.41,5
Overlap,FILLET,FE410,TEST,03-22-23-0099-06,overlap_5_03-22-23_Fe410,245,18.0,30,101,11.11,239.10217821782177,28.07013347328297,0.11739806672823831,16.327227722772278,2.3008372905583223,0.14092026703034508,1.1604950495049504,7.836336633663367,0.037326732673267325,23.28,5
Overlap,FILLET,FE410,TEST,03-22-23-0043-06,overlap_3_03-22-23_Fe410,235,18.0,30,101,11.11,226.03217821782178,28.230263711271295,0.12489488856788554,16.957623762376237,3.406983753561162,0.2009116254318729,0.8400000000000001,6.922079207920791,0.06455445544554457,15.41,5
Undercut,FILLET,FE410,TEST,03-15-23-0030-05,undercut_2_03-15-23_Fe410,295,18.0,30,210,23.1,277.36271428571433,25.015469582534784,0.09019045565283183,16.36504761904762,2.358894244161413,0.14414221694141893,117.44109523809524,9.357190476190475,0.1346190476190476,4484.75,5
Spatter,NON_FILLET,FE410,TEST,09-23-22-0014-09,spatter_weld_2_09-23-22_plane_plate,170,14.0,35,199,21.89,136.32582914572862,41.903711163616435,0.30737910362402787,16.4929648241206,6.398683478367418,0.38796441674388843,37.852964824120605,47.21678391959799,1.1360804020100506,1490.16,5
Spatter,NON_FILLET,FE410,TEST,12-06-22-0201-09,spatter_weld_12_12-06-22_plane_plate,165,15.0,35,204,22.44,120.42926470588235,45.75101669923117,0.37989949378970567,18.213774509803923,6.895151646248671,0.3785679702215057,42.048676470588234,13.615686274509804,0.06137254901960785,1577.38,5
Spatter,NON_FILLET,BSK46,TEST,12-25-22-0272-09,spatter_weld_15_12-25-22_plane_plate_BSK46,150,15.0,30,219,24.09,132.11808219178081,30.226142066017097,0.2287812657024588,14.821232876712328,4.008871336233404,0.27048163736313,35.15310502283105,19.1386301369863,0.06990867579908672,1367.05,5
Spatter,NON_FILLET,FE410,TEST,09-23-22-0075-09,spatter_weld_5_09-23-22_plane_plate,160,13.0,35,198,21.78,140.24974747474747,21.376407970059066,0.15241673054639884,13.379393939393939,4.965327869244905,0.37111754775566647,33.72060606060606,47.44525252525253,1.0273232323232322,1282.13,5
Undercut,FILLET,FE410,TEST,03-15-23-0103-05,undercut_6_03-15-23_Fe410,310,20.0,30,204,22.44,290.40705882352944,29.632973781739015,0.10203944043848456,19.12985294117647,1.892810998437011,0.098945402468975,130.8763725490196,16.34877450980392,0.20696078431372553,4933.44,5
Spatter,NON_FILLET,FE410,TEST,09-23-22-0060-09,spatter_weld_4_09-23-22_plane_plate,160,14.0,35,198,21.78,139.28045454545455,28.244696843696865,0.20279009668567052,14.671464646464646,5.539069666268815,0.37754033422992667,35.113585858585864,47.49025252525252,1.0219696969696972,1323.44,5
Undercut,FILLET,FE410,TEST,03-15-23-0042-05,undercut_3_03-15-23_Fe410,300,18.5,30,209,22.99,278.2213397129187,26.787334390966624,0.09628066063734364,16.450765550239236,2.4133790521956424,0.14670314550562333,119.4500956937799,13.067416267942585,0.22019138755980863,4609.51,5
Porosity,NON_FILLET,FE410,TEST,11-26-22-0237-03,porosity_weld_13_11-26-22_plane_plate,160,22.0,30,222,24.42,125.7604054054054,14.810032441587548,0.11776387324647562,19.635675675675678,2.005808814022457,0.10215124995709808,34.52310810810811,-0.007207207207207207,-0.019189189189189187,1363.93,5
Spatter,NON_FILLET,FE410,TEST,08-30-22-0012-09,spatter_weld_1_08_27_2022_plane_plate_corrected,150,16.0,30,186,20.46,124.90155913978494,65.06209483287816,0.5209069869180993,21.419569892473117,9.213854892289639,0.4301605932585699,33.72091397849462,15.001612903225807,0.22752688172043012,1239.02,5
Porosity,NON_FILLET,FE410,TEST,09-19-22-0074-03,porosity_weld_5_09-19-2022_plane_plate,180,22.0,30,231,25.41,157.82770562770565,12.571211882361585,0.07965148978351991,20.28229437229437,1.7022768435535462,0.08392920506463301,43.082034632034635,-0.0037229437229437234,-0.005108225108225109,1763.61,5
Overlap,FILLET,FE410,TEST,03-22-23-0015-06,overlap_1_03-22-23_Fe410,230,18.0,30,100,11.0,222.54400000000004,21.784784144030905,0.09788978424055872,16.9408,2.949310030594555,0.17409508586339223,0.9342000000000001,6.533699999999999,0.01669999999999999,18.36,5
Good,NON_FILLET,BSK46,TEST,12-21-22-0464-00,good_weld_30_12-21-22_plane_plate_BSK46,170,23.0,30,235,25.85,161.45897872340427,12.683067242549512,0.07855287666768228,23.760723404255316,1.1892671323368598,0.05005180659288654,42.009191489361704,10.849489361702128,0.056765957446808527,1700.98,5
Porosity,NON_FILLET,FE410,TEST,09-16-22-0012-03,porosity_weld_1_09-16-2022_plane_plate_corrected,180,24.0,30,229,25.19,154.53100436681223,10.032849831489001,0.06492451060289427,23.465109170305677,1.210331117284922,0.05158003350849764,35.87502183406114,-0.007903930131004369,0.013362445414847164,1670.82,5
Porosity,NON_FILLET,FE410,TEST,09-19-22-0037-03,porosity_weld_3_09-19-2022_plane_plate,160,22.0,30,231,25.41,135.25298701298698,11.29938275323827,0.08354257456919087,21.193073593073596,1.5612245998197216,0.07366673800113482,35.55290043290043,-0.005324675324675325,0.010000000000000002,1462.79,5
Porosity,NON_FILLET,BSK46,TEST,12-22-22-0309-03,porosity_weld_17_12-22-22_plane_plate_BSK46,160,22.0,30,236,25.96,146.08067796610166,15.046632943707419,0.10300221188184124,20.772245762711865,1.6582840525429108,0.07983171735430199,42.50656779661016,-0.0025,0.040296610169491535,1738.36,5
Porosity,NON_FILLET,FE410,TEST,10-30-22-0154-03,porosity_weld_9_10-30-22_plane_plate,180,21.0,30,235,25.85,159.46863829787236,17.491521482674653,0.10968627856470525,18.41391489361702,2.1282479434890256,0.11557824372408496,38.43336170212766,-0.006425531914893617,-0.026893617021276593,1668.69,5
Porosity,NON_FILLET,BSK46,TEST,12-22-22-0311-03,porosity_weld_17_12-22-22_plane_plate_BSK46,160,22.0,30,234,25.74,143.78230769230768,12.695162803217535,0.08829433194510289,21.054358974358973,1.9252304403023435,0.09144094306775064,42.29239316239317,-0.0026068376068376074,-0.018076923076923077,1725.9,5
Porosity,NON_FILLET,FE410,TEST,11-26-22-0226-03,porosity_weld_13_11-26-22_plane_plate,160,22.0,30,220,24.2,128.2426818181818,12.55894662237223,0.09793109785537615,19.646181818181816,1.6320525115881395,0.08307224918776508,35.57481818181818,-0.008863636363636365,0.02918181818181819,1370.16,5
Spatter,NON_FILLET,FE410,TEST,11-15-22-0146-09,spatter_weld_9_11-15-22_plane_plate,170,15.0,30,224,24.64,145.64200892857144,37.75078866494093,0.2592026087985054,14.589419642857141,3.3313986778025297,0.22834346803051586,40.52084821428572,9.458035714285714,0.026517857142857138,1603.61,5
Undercut,FILLET,FE410,TEST,03-15-23-0117-05,undercut_6_03-15-23_Fe410,310,20.0,30,203,22.330000000000002,286.1171428571428,29.22622716281662,0.1021477667187847,19.224926108374383,1.8138759357669922,0.09435021625268393,131.412118226601,16.647192118226602,0.23118226600985217,4996.72,5
Undercut,FILLET,BSK46,TEST,03-20-23-0007-05,undercut_1_03-20-23_BSK46,280,18.0,35,177,19.47,245.87118644067795,22.152177869902886,0.09009668107347588,16.711525423728816,2.1322969477766662,0.12759439331307257,117.0683615819209,12.23225988700565,0.3449717514124294,4093.61,5
Undercut,FILLET,FE410,TEST,03-15-23-0118-05,undercut_6_03-15-23_Fe410,310,20.0,30,201,22.11,293.27333333333337,18.446513473644103,0.06289870703204326,19.165671641791047,2.114784072108023,0.11034228863113271,133.70751243781095,16.715621890547265,0.21512437810945279,5020.33,5
Undercut,FILLET,FE410,TEST,03-15-23-0067-05,undercut_4_03-15-23_Fe410,300,19.0,30,209,22.99,281.456985645933,23.363693584046512,0.08300981953042569,17.814258373205742,1.5983932888995949,0.08972550276377057,122.33277511961721,13.018038277511959,0.21004784688995215,4717.54,5
Good,NON_FILLET,BSK46,TEST,12-24-22-0511-00,good_weld_32_12-24-22_butt_BSK46,165,21.0,30,236,25.96,150.4950847457627,12.252426020876149,0.0814141275216706,21.99347457627119,1.451902861247893,0.06601516537156682,41.28860169491526,11.589322033898306,0.07546610169491524,1682.79,5
Spatter,NON_FILLET,FE410,TEST,12-06-22-0258-09,spatter_weld_14_12-06-22_plane_plate,165,14.5,35,200,22.0,147.11530000000002,19.643810945238233,0.1335266348587688,12.36275,4.138098504587384,0.33472314044912205,40.79295,13.535749999999998,0.0561,1550.33,5
Porosity,NON_FILLET,FE410,TEST,09-16-22-0010-03,porosity_weld_1_09-16-2022_plane_plate_corrected,180,24.0,30,232,25.52,155.07202586206895,10.807650959146466,0.06969439458255022,23.56594827586207,1.7485283749005938,0.07419724232746287,42.778146551724134,-0.008017241379310345,0.003706896551724137,1736.56,5
Porosity,NON_FILLET,FE410,TEST,09-19-22-0070-03,porosity_weld_5_09-19-2022_plane_plate,180,22.0,30,233,25.63,157.67562231759655,18.22101914032016,0.11556015364010204,20.0637339055794,1.784238526246906,0.08892853815962631,38.69527896995708,-0.003948497854077253,0.024034334763948496,1690.33,5
Undercut,FILLET,FE410,TEST,03-15-23-0100-05,undercut_5_03-15-23_Fe410,310,19.0,30,202,22.22,303.7530693069307,24.319705407950586,0.08006406474654078,17.368861386138615,1.870933518179314,0.10771768376667629,130.76153465346536,16.280247524752475,0.21737623762376243,4894.59,5
Porosity,NON_FILLET,FE410,TEST,10-27-22-0098-03,porosity_weld_6_10-27-22_plane_plate,150,21.0,30,234,25.74,128.12076923076924,12.287899393661585,0.09590872321043281,19.48760683760684,2.0300771247205267,0.10417272585789855,38.905470085470085,-0.002606837606837607,0.012393162393162394,1587.87,5
Porosity,NON_FILLET,FE410,TEST,09-19-22-0058-03,porosity_weld_4_09-19-2022_plane_plate,170,22.0,30,233,25.63,144.6184549356223,12.771624907383558,0.08831255259274423,20.852703862660945,1.500509678591031,0.07195755948358612,37.42236051502146,-0.003991416309012875,0.0056223175965665236,1525.57,5
Spatter,NON_FILLET,FE410,TEST,12-06-22-0234-09,spatter_weld_13_12-06-22_plane_plate,165,13.5,35,201,22.11,149.5081094527363,21.91537242229664,0.1465831686489535,13.76810945273632,4.942714781166338,0.35899734804795636,42.0007960199005,13.572587064676618,0.07960199004975123,1565.9,5
Overlap,FILLET,BSK46,TEST,03-22-23-0006-06,overlap_1_03-22-23_BSK46,240,18.0,30,99,10.89,235.0445454545454,19.582626946035784,0.0833145347328335,16.59242424242424,2.956994851682311,0.17821355146656245,2.6846464646464643,10.640505050505052,0.05181818181818182,83.93,5
Porosity,NON_FILLET,FE410,TEST,09-16-22-0004-03,porosity_weld_1_09-16-2022_plane_plate_corrected,180,24.0,30,232,25.52,156.02288793103446,11.449989501703387,0.0733866015014703,23.558577586206898,1.6385758659315095,0.06955325973885897,41.58181034482759,-0.009482758620689657,0.01163793103448276,1694.1,5
Undercut,FILLET,FE410,TEST,03-15-23-0044-05,undercut_3_03-15-23_Fe410,300,18.5,30,208,22.88,282.13567307692307,20.58740101868614,0.07296986160652245,17.059326923076924,2.039735828506452,0.1195671926391896,120.05533653846153,12.880336538461538,0.2102403846153846,4611.15,5
Spatter,NON_FILLET,BSK46,TEST,12-25-22-0267-09,spatter_weld_15_12-25-22_plane_plate_BSK46,150,15.0,30,214,23.54,140.7998598130841,33.531146833376816,0.2381475867794924,13.8253738317757,4.086168769361635,0.29555575271101486,39.51257009345794,19.200280373831774,0.06023364485981308,1495.25,5
Overlap,FILLET,FE410,TEST,03-22-23-0056-06,overlap_3_03-22-23_Fe410,235,18.0,30,98,10.78,226.9267346938776,24.45726425409977,0.10777603743821736,16.986530612244895,3.103022172358105,0.18267545287448297,1.0525510204081632,7.170408163265306,0.015816326530612233,20.0,5
Spatter,NON_FILLET,FE410,TEST,11-14-22-0100-09,spatter_weld_6_11-14-22_plane_plate,170,17.0,30,224,24.64,145.44745535714284,27.76778155702927,0.19091280413841638,15.610624999999999,3.485352381320014,0.22326795892669346,41.2015625,10.1390625,0.06223214285714286,1622.62,5
Undercut,FILLET,FE410,TEST,03-15-23-0092-05,undercut_5_03-15-23_Fe410,310,19.0,30,202,22.22,301.1617326732673,28.912348314217038,0.09600272935600443,17.636732673267325,2.113481769938522,0.11983408770163012,132.12168316831685,16.337623762376236,0.22806930693069308,4897.71,5
