Repository: chenzhouuu/welder-hero-video

# WELDER hero video

Neural-Symbolic AI for the Next Generation of Smart Manufacturing — a 106 s, 1920×1080,
30 fps, silent hero video built with Remotion + React + TypeScript from WELDER project data.

## Layout

```
video/
├── docs/
│   ├── video-data-inventory.md   what data exists, what was measured, what is intended
│   ├── storyboard.md             per-scene research message, evidence, provenance, transition
│   ├── review.md                 four-role critique and the fixes it produced
│   ├── process_stats.csv         per-weld arc-on statistics (Good / Undercut / …)
│   ├── ts_03-15-23-0080-05.json  deterministic TS-analyzer output for the hero weld

File: docs/process_stats.csv (part 11 of 13)
cat,joint,steel,split,part,top,nomI,nomV,nomSpeed,n_on,dur_s,I_mean,I_std,I_cv,V_mean,V_std,V_cv,feed_mean,gas_mean,press_mean,wire,n_img
Undercut,FILLET,FE410,TEST,03-15-23-0006-05,undercut_1_03-15-23_Fe410,290,18.0,30,210,23.1,270.44904761904763,19.54791306786293,0.07227946720447677,16.54714285714286,1.5872549891390548,0.09592320576684264,110.98942857142859,8.489095238095238,0.1637619047619048,4263.28,5
Porosity,NON_FILLET,FE410,TEST,10-27-22-0086-03,porosity_weld_6_10-27-22_plane_plate,150,21.0,30,234,25.74,127.67623931623932,14.029151484532424,0.10988067599472313,19.676623931623933,1.8818516961927274,0.09563895222738122,36.51324786324786,-0.0057692307692307696,0.0013247863247863255,1475.9,5
Overlap,FILLET,BSK46,TEST,03-22-23-0013-06,overlap_1_03-22-23_BSK46,240,18.0,30,99,10.89,234.01434343434346,30.10667290470758,0.12865310930462046,16.78727272727273,3.4267452928999362,0.2041275762043718,18.186767676767676,11.167878787878786,0.06919191919191918,680.66,5
Porosity,NON_FILLET,FE410,TEST,11-26-22-0242-03,porosity_weld_14_11-26-22_plane_plate,140,18.0,30,219,24.09,124.64949771689498,15.578288944675602,0.12497674864328091,16.77068493150685,1.5205307457925141,0.09066598961238097,32.94744292237443,-0.005114155251141553,0.02073059360730594,1286.89,5
Overlap,FILLET,FE410,TEST,03-22-23-0013-06,overlap_1_03-22-23_Fe410,230,18.0,30,100,11.0,223.20649999999998,18.98840195588833,0.08507100803914014,16.9591,2.6833045716508637,0.15822210917152818,1.0178,6.301099999999998,0.057500000000000016,19.02,5
Good,FILLET,BSK46,TEST,03-20-23-0005-00,good_weld_1_03-19-23_BSK46,230,19.0,30,203,22.330000000000002,210.14295566502466,15.350332087000366,0.07304709329143225,19.55985221674877,2.4319159781099846,0.12433202210124963,90.26852216748769,8.315172413793103,0.34133004926108385,3502.95,5
Porosity,NON_FILLET,FE410,TEST,11-27-22-0274-03,porosity_weld_15_11-26-22_plane_plate,140,19.0,30,220,24.2,116.06536363636363,26.943815097593056,0.23214345997319977,19.1215,3.966559304598253,0.20743975653574526,34.193954545454545,-0.0022272727272727275,0.013363636363636366,1329.34,5
Porosity,NON_FILLET,BSK46,TEST,12-22-22-0305-03,porosity_weld_17_12-22-22_plane_plate_BSK46,160,22.0,30,233,25.63,146.78639484978538,12.869035774853378,0.08767185670049989,20.546266094420602,1.1324657479446654,0.05511783711650604,41.54197424892704,-0.0035193133047210297,0.01699570815450644,1695.25,5
Undercut,FILLET,FE410,TEST,03-15-23-0111-05,undercut_6_03-15-23_Fe410,310,20.0,30,203,22.330000000000002,297.5656650246305,25.59579776629704,0.08601730903388463,19.095960591133004,2.1175210703999543,0.11088842901064645,132.04009852216748,16.345467980295567,0.24753694581280788,4945.74,5
Spatter,NON_FILLET,FE410,TEST,11-14-22-0103-09,spatter_weld_7_11-14-22_plane_plate,150,16.0,30,226,24.86,140.30305309734513,40.717092921407115,0.2902081745374191,14.863893805309733,2.986707718059638,0.20093710014213878,40.861017699115045,10.254955752212389,0.0647345132743363,1607.71,5
Porosity,NON_FILLET,FE410,TEST,11-26-22-0265-03,porosity_weld_15_11-26-22_plane_plate,140,19.0,30,222,24.42,112.70022522522524,23.75785369443626,0.2108057339455843,19.17252252252252,3.5645911897676528,0.18592186737974745,34.08297297297297,-0.00536036036036036,-0.0012162162162162157,1330.82,5
Overlap,FILLET,FE410,TEST,03-22-23-0028-06,overlap_2_03-22-23_Fe410,240,18.0,30,100,11.0,232.39770000000001,29.73575838918184,0.12795203390215065,16.7821,3.011819241158762,0.17946617176388902,1.0572000000000001,6.4332,0.04340000000000001,20.33,5
Porosity,NON_FILLET,FE410,TEST,11-26-22-0243-03,porosity_weld_14_11-26-22_plane_plate,140,18.0,30,220,24.2,128.19959090909092,15.104509965340409,0.1178202664940744,16.659818181818185,1.5282657863811397,0.09173364137004951,32.61745454545454,-0.0045,0.00040909090909090946,1276.39,5
Porosity,NON_FILLET,FE410,TEST,11-25-22-0216-03,porosity_weld_12_11-25-22_plane_plate,160,21.0,30,221,24.31,142.68701357466063,15.962999352046948,0.11187422703814842,14.50049773755656,2.218522486669561,0.15299629894245262,32.438009049773754,-0.003619909502262443,0.005520361990950228,1275.08,5
Porosity,NON_FILLET,BSK46,TEST,12-22-22-0319-03,porosity_weld_17_12-22-22_plane_plate_BSK46,160,22.0,30,236,25.96,146.45733050847457,16.53678566340912,0.1129119696910783,20.570974576271187,1.7123049984922434,0.08323888555418289,41.71652542372882,-0.0018644067796610173,0.007754237288135594,1716.07,5
Porosity,NON_FILLET,FE410,TEST,09-19-22-0004-03,porosity_weld_2_09-19-2022_plane_plate,150,22.0,30,233,25.63,125.74214592274677,12.497730195132991,0.09939173618693707,21.912145922746785,1.678900151883393,0.07661961351492019,31.91909871244635,-0.008111587982832619,0.01613733905579399,1311.8,5
Spatter,NON_FILLET,FE410,TEST,08-30-22-0011-09,spatter_weld_1_08_27_2022_plane_plate_corrected,150,16.0,30,182,20.02,122.0310989010989,64.24708194161245,0.5264812209360011,21.256208791208792,9.35742730499789,0.44022089719348084,35.05153846153846,14.477307692307692,0.23186813186813188,1295.9,5
Undercut,FILLET,FE410,TEST,03-15-23-0061-05,undercut_4_03-15-23_Fe410,300,19.0,30,209,22.99,284.93851674641144,24.63187965595674,0.08644629703705005,16.971961722488036,1.8922604203776463,0.1114933235956089,120.13315789473681,13.08354066985646,0.21043062200956938,4638.85,5
Undercut,FILLET,FE410,TEST,03-15-23-0019-05,undercut_1_03-15-23_Fe410,290,18.0,30,210,23.1,273.61400000000003,25.71098899722278,0.09396810469209463,16.52752380952381,2.0078314522336576,0.12148410586930548,111.80509523809523,8.49290476190476,0.1412857142857143,4328.69,5
Porosity,NON_FILLET,FE410,TEST,10-27-22-0106-03,porosity_weld_7_10-27-22_plane_plate,160,21.0,30,233,25.63,138.28759656652358,13.027110765179822,0.09420303113673033,19.053733905579396,1.8161581413538308,0.09531770257492762,40.86901287553648,-0.003261802575107296,0.001373390557939914,1700.16,5
Porosity,NON_FILLET,FE410,TEST,11-25-22-0202-03,porosity_weld_12_11-25-22_plane_plate,160,21.0,30,220,24.2,137.04386363636365,20.408979939553593,0.14892297544753555,15.00940909090909,3.6983025991643075,0.24639894727130185,32.41427272727272,-0.005590909090909092,-0.020499999999999997,1278.36,5
Undercut,FILLET,FE410,TEST,03-15-23-0104-05,undercut_6_03-15-23_Fe410,310,20.0,30,202,22.22,297.5889108910891,29.13850849674543,0.09791530339451887,18.98430693069307,1.9137041170498166,0.10080452892150707,133.35534653465348,16.32361386138614,0.21153465346534656,4977.21,5
Porosity,NON_FILLET,FE410,TEST,09-19-22-0064-03,porosity_weld_5_09-19-2022_plane_plate,180,22.0,30,233,25.63,159.05669527896998,14.352309611589254,0.09023392310783711,20.058583690987124,2.046971514695368,0.10204965346656698,42.687768240343345,-0.002660944206008584,0.015836909871244635,1749.02,5
Overlap,FILLET,FE410,TEST,03-22-23-0123-06,overlap_7_03-22-23_Fe410,255,18.0,30,100,11.0,242.9534,29.946929463349466,0.12326203075713066,16.4601,2.5130003376381973,0.15267224000086252,19.7025,9.802999999999999,0.019799999999999995,700.0,5
Spatter,NON_FILLET,FE410,TEST,11-15-22-0132-09,spatter_weld_8_11-15-22_plane_plate,160,12.0,30,222,24.42,127.3973873873874,30.526042593190624,0.23961278342677195,12.613108108108106,3.7979102109133915,0.3011081946147734,36.598333333333336,10.896126126126127,0.0832882882882883,1457.54,5
Overlap,FILLET,FE410,TEST,03-22-23-0132-06,overlap_7_03-22-23_Fe410,255,18.0,30,100,11.0,240.01780000000002,28.262132125563852,0.11775015072033762,16.4854,2.177055939946552,0.13205963700890194,36.6769,9.613700000000001,0.05859999999999998,727.21,5
Porosity,NON_FILLET,FE410,TEST,09-19-22-0024-03,porosity_weld_3_09-19-2022_plane_plate,160,22.0,30,231,25.41,138.23839826839827,11.819057879646405,0.08549764774255401,21.072640692640693,2.056902366241517,0.09761009055499437,35.938484848484855,-0.007186147186147187,0.007316017316017324,1482.3,5
Good,FILLET,BSK46,TEST,03-19-23-0002-00,good_weld_1_03-19-23_BSK46,230,19.0,30,204,22.44,210.56627450980392,15.334080714948287,0.07282306129339025,19.148186274509804,2.4143932413241154,0.12608991821529186,97.28387254901962,14.900490196078431,0.21122549019607845,3639.34,5
Porosity,NON_FILLET,BSK46,TEST,12-22-22-0281-03,porosity_weld_16_12-22-22_plane_plate_BSK46,150,21.0,30,235,25.85,130.1687659574468,17.074329502437585,0.13117071039929287,18.542851063829787,2.5986057979439354,0.14014057433772145,35.28251063829788,-0.0073191489361702135,0.010595744680851062,1411.64,5
Spatter,NON_FILLET,FE410,TEST,11-15-22-0159-09,spatter_weld_9_11-15-22_plane_plate,170,15.0,30,223,24.53,148.67632286995513,38.2545188983934,0.2573006794891883,14.664843049327354,3.875864779706697,0.2642963696692598,40.29426008968609,10.214080717488786,0.0739013452914798,1607.05,5
Spatter,NON_FILLET,FE410,TEST,11-14-22-0091-09,spatter_weld_6_11-14-22_plane_plate,170,17.0,30,226,24.86,147.59340707964603,24.07506993427467,0.1631175159557297,15.513584070796458,3.6132270568027964,0.23290730499888254,40.62721238938053,10.714557522123894,0.0770796460176991,1606.89,5
Good,NON_FILLET,BSK46,TEST,12-24-22-0513-00,good_weld_32_12-24-22_butt_BSK46,165,21.0,30,234,25.74,154.8515811965812,14.340074959692576,0.09260528597049401,22.120641025641028,2.0988294344819614,0.09488104038436833,41.561239316239316,11.693547008547009,0.0858119658119658,1675.74,5
Porosity,NON_FILLET,FE410,TEST,11-25-22-0214-03,porosity_weld_12_11-25-22_plane_plate,160,21.0,30,219,24.09,136.77479452054794,18.383005847013866,0.13440346162795477,14.701689497716893,2.297167856301931,0.15625196387521795,33.20059360730594,-0.0026027397260273972,0.00269406392694064,1288.03,5
Overlap,FILLET,FE410,TEST,03-22-23-0050-06,overlap_3_03-22-23_Fe410,235,18.0,30,100,11.0,225.2612,26.58891313265282,0.11803592066744215,16.9054,3.4095680641158035,0.20168514581824762,1.0171000000000001,7.0161,0.10750000000000001,18.69,5
Porosity,NON_FILLET,BSK46,TEST,12-22-22-0304-03,porosity_weld_17_12-22-22_plane_plate_BSK46,160,22.0,30,234,25.74,143.3930341880342,12.727611015838754,0.08876031592405513,20.91435897435898,1.4835781387444062,0.07093586471205138,41.780811965811964,-0.0022222222222222222,0.022863247863247862,1712.46,5
Porosity,NON_FILLET,FE410,TEST,11-27-22-0269-03,porosity_weld_15_11-26-22_plane_plate,140,19.0,30,221,24.31,116.62036199095022,24.244240456712856,0.2078902864200869,19.04547511312217,3.4395080747061395,0.180594501018058,34.32095022624434,-0.0021719457013574667,0.013076923076923076,1331.15,5
Porosity,NON_FILLET,FE410,TEST,09-19-22-0018-03,porosity_weld_2_09-19-2022_plane_plate,150,22.0,30,232,25.52,126.18939655172413,13.083174104777433,0.1036788705096528,21.533836206896552,1.8543050246846744,0.08611122546250277,30.521163793103447,-0.00814655172413793,0.03012931034482759,1276.56,5
Spatter,NON_FILLET,FE410,TEST,09-23-22-0030-09,spatter_weld_3_09-23-22_plane_plate,170,13.0,35,197,21.67,147.23878172588832,23.42348147100515,0.15908499918596317,13.389543147208121,4.533754390331848,0.3386041137092261,35.753908629441625,46.73218274111674,1.0349746192893403,1379.34,5
Good,NON_FILLET,BSK46,TEST,12-24-22-0508-00,good_weld_32_12-24-22_butt_BSK46,165,21.0,30,234,25.74,147.64034188034188,7.941093310920414,0.05378674425826266,22.022008547008546,1.0645883283877908,0.048342017764424296,40.45991452991453,10.929487179487179,0.06653846153846155,1667.05,5
Good,NON_FILLET,BSK46,TEST,12-21-22-0475-00,good_weld_30_12-21-22_plane_plate_BSK46,170,23.0,30,234,25.74,159.00918803418804,22.282914676099836,0.14013601950667692,23.921495726495724,2.5197472252947906,0.10533401648893925,41.266324786324795,15.457307692307689,0.060341880341880344,1685.57,5
Good,NON_FILLET,BSK46,TEST,12-22-22-0485-00,good_weld_31_12-22-22_plane_plate_BSK46,160,22.0,30,235,25.85,137.9064680851064,8.789822681454558,0.06373756650797613,21.04382978723404,1.6768666766459646,0.07968448203583235,34.05140425531915,7.862085106382979,0.06940425531914894,1400.49,5
Overlap,FILLET,FE410,TEST,03-22-23-0104-06,overlap_6_03-22-23_Fe410,250,18.0,30,101,11.11,253.24574257425743,23.781515988117103,0.09390687379924588,16.110693069306933,2.693127274165015,0.1671639613875948,18.52059405940594,8.827524752475249,0.06603960396039601,622.62,5
Overlap,FILLET,FE410,TEST,03-22-23-0070-06,overlap_4_03-22-23_Fe410,225,17.0,30,100,11.0,218.66029999999998,23.207751859534724,0.10613610179595805,15.257200000000001,3.140940822830836,0.20586613682922394,1.3426999999999998,7.667000000000001,0.04659999999999998,26.23,5
Spatter,NON_FILLET,FE410,TEST,12-06-22-0203-09,spatter_weld_12_12-06-22_plane_plate,165,15.0,35,201,22.11,127.56477611940299,48.93014989834618,0.3835710090734346,16.97686567164179,6.460152213908405,0.38052679091992014,39.950248756218905,12.962786069651742,0.11432835820895525,1523.61,5
Undercut,FILLET,FE410,TEST,03-15-23-0018-05,undercut_1_03-15-23_Fe410,290,18.0,30,208,22.88,273.1730769230769,23.590508349898155,0.08635736953148217,16.489519230769233,2.164009465277813,0.1312354493173942,111.20375,8.594278846153845,0.1410576923076923,4324.43,5
Spatter,NON_FILLET,FE410,TEST,12-06-22-0222-09,spatter_weld_13_12-06-22_plane_plate,165,13.5,35,202,22.22,152.76381188118813,25.94881258269822,0.16986230091508764,15.770148514851483,4.68588220270576,0.2971362126547411,41.13371287128713,14.110049504950496,0.12495049504950494,1551.64,5
Undercut,FILLET,FE410,TEST,03-15-23-0076-05,undercut_4_03-15-23_Fe410,300,19.0,30,210,23.1,276.76861904761904,21.812335970184176,0.07881072661070468,17.581666666666667,1.7186677224035767,0.09775340159656327,122.67819047619047,13.255,0.20714285714285716,4699.51,5
Good,NON_FILLET,BSK46,TEST,12-21-22-0473-00,good_weld_30_12-21-22_plane_plate_BSK46,170,23.0,30,233,25.63,158.3974678111588,19.841095849490213,0.12526144592882466,24.00047210300429,2.305192833646675,0.09604781204941878,41.204549356223175,15.413648068669529,0.060901287553648056,1690.98,5
Porosity,NON_FILLET,FE410,TEST,09-19-22-0041-03,porosity_weld_4_09-19-2022_plane_plate,170,22.0,30,233,25.63,152.94394849785408,14.708102940242986,0.09616662237832412,20.4843347639485,1.6277980180139215,0.07946550555689864,39.69630901287554,-0.0036480686695278975,0.012446351931330474,1602.79,5
Spatter,NON_FILLET,FE410,TEST,12-06-22-0194-09,spatter_weld_11_12-06-22_plane_plate,165,14.0,35,204,22.44,127.01686274509804,39.27447405474241,0.3092067714942686,15.677549019607842,5.594904866533973,0.3568736962350716,40.40191176470588,12.813480392156864,0.04661764705882353,1538.2,5
Porosity,NON_FILLET,FE410,TEST,11-26-22-0257-03,porosity_weld_14_11-26-22_plane_plate,140,18.0,30,220,24.2,120.5035,14.63148023001983,0.12141954573949994,17.157227272727273,2.3231078701648253,0.13540112474103455,32.977636363636364,-0.0027727272727272726,0.005045454545454539,1289.67,5
Spatter,NON_FILLET,FE410,TEST,11-14-22-0096-09,spatter_weld_6_11-14-22_plane_plate,170,17.0,30,225,24.75,145.44115555555555,27.846134854541333,0.19145980206341717,15.631422222222222,3.7714571507154284,0.24127408863371255,40.842311111111115,10.409199999999998,0.08253333333333333,1600.49,5
Overlap,FILLET,FE410,TEST,03-22-23-0084-06,overlap_5_03-22-23_Fe410,245,18.0,30,100,11.0,238.29730000000004,25.403884847866014,0.10660584424526005,16.7942,4.163504783329554,0.24791325477424073,1.2874,8.6422,0.06250000000000001,26.07,5
Porosity,NON_FILLET,FE410,TEST,10-27-22-0101-03,porosity_weld_7_10-27-22_plane_plate,160,21.0,30,232,25.52,138.4475,13.275505574869767,0.09588837338969478,19.156724137931036,1.8203518882797782,0.09502417402751094,42.699741379310346,-0.004224137931034483,0.0006896551724137935,1701.15,5
Overlap,FILLET,FE410,TEST,03-22-23-0026-06,overlap_2_03-22-23_Fe410,240,18.0,30,101,11.11,230.52712871287122,28.175494044883532,0.12222203175044528,16.84772277227723,2.731531761187527,0.1621306213372787,1.2639603960396038,6.567821782178218,0.05990099009900989,23.77,5
Undercut,FILLET,FE410,TEST,03-15-23-0075-05,undercut_4_03-15-23_Fe410,300,19.0,30,211,23.21,276.20540284360186,22.59073198510085,0.08178960929990421,17.700995260663507,1.4848695485354626,0.08388621807245224,121.98104265402844,13.286208530805686,0.2038862559241706,4722.3,5
Undercut,FILLET,FE410,TEST,03-15-23-0010-05,undercut_1_03-15-23_Fe410,290,18.0,30,210,23.1,273.19361904761905,25.07155137352361,0.09177209724343346,16.709809523809525,2.4375369877021433,0.14587461240829455,112.07695238095238,7.900809523809524,0.15923809523809523,4325.74,5
Overlap,FILLET,FE410,TEST,03-22-23-0110-06,overlap_6_03-22-23_Fe410,250,18.0,30,99,10.89,242.40262626262626,23.36445405825969,0.09638696749492286,16.51454545454546,2.9161560079510016,0.17658106400672138,38.021919191919196,9.014646464646464,0.061212121212121225,707.54,5
Undercut,FILLET,FE410,TEST,03-15-23-0071-05,undercut_4_03-15-23_Fe410,300,19.0,30,210,23.1,278.2637619047619,22.78890688839462,0.08189678286673316,17.574190476190477,1.5737264348592777,0.08954759179328135,122.43071428571429,13.62,0.2117142857142857,4733.77,5
Undercut,FILLET,BSK46,TEST,03-20-23-0015-05,undercut_1_03-20-23_BSK46,280,18.0,35,175,19.25,245.1433142857143,22.77271346606621,0.0928955110704126,16.63988571428571,1.9854111559392624,0.11931639375592243,118.20657142857142,12.244514285714285,0.24788571428571426,4109.51,5
Spatter,NON_FILLET,FE410,TEST,09-23-22-0045-09,spatter_weld_4_09-23-22_plane_plate,160,14.0,35,198,21.78,136.69040404040405,29.931190882642504,0.21897068117375088,15.349494949494948,5.849578122449024,0.3810925468034045,34.55792929292929,47.28292929292929,1.0085353535353534,1286.07,5
Porosity,NON_FILLET,FE410,TEST,10-27-22-0083-03,porosity_weld_6_10-27-22_plane_plate,150,21.0,30,234,25.74,123.75076923076924,10.848418104562974,0.08766343976685065,19.65264957264957,1.66037892834332,0.08448626340206339,39.334658119658116,-0.005042735042735043,0.012820512820512822,1581.97,5
Porosity,NON_FILLET,FE410,TEST,09-19-22-0008-03,porosity_weld_2_09-19-2022_plane_plate,150,22.0,30,230,25.3,126.63673913043479,12.315373297277697,0.09724960846151419,21.402130434782606,1.6479364575326656,0.07699871106543907,31.696782608695653,-0.00882608695652174,-0.03491304347826087,1300.66,5
Overlap,FILLET,BSK46,TEST,03-22-23-0005-06,overlap_1_03-22-23_BSK46,240,18.0,30,100,11.0,235.4375,24.193786303658026,0.10276097182334176,16.586799999999997,2.6292284385001965,0.15851330205345196,4.625,10.752000000000002,0.055600000000000004,94.43,5
Porosity,NON_FILLET,FE410,TEST,11-26-22-0262-03,porosity_weld_15_11-26-22_plane_plate,140,19.0,30,220,24.2,117.43950000000001,27.120215803498144,0.2309292512612719,18.659,2.9119191211358406,0.1560597631778681,65.76304545454545,-0.006045454545454546,-0.0275,1797.21,5
Spatter,NON_FILLET,FE410,TEST,11-14-22-0085-09,spatter_weld_6_11-14-22_plane_plate,170,17.0,30,225,24.75,148.89333333333335,24.5184427122873,0.16467119221111734,15.536222222222221,3.4864447257050877,0.2244074959688884,40.61022222222223,10.403155555555555,0.06115555555555555,1599.84,5
Undercut,FILLET,BSK46,TEST,03-20-23-0004-05,undercut_1_03-20-23_BSK46,280,18.0,35,177,19.47,245.14819209039547,21.182663261480016,0.08640758506458478,16.619999999999997,2.0293667843577574,0.1221038979757977,117.20112994350282,12.227062146892656,0.31423728813559326,4070.49,5
Overlap,FILLET,FE410,TEST,03-22-23-0088-06,overlap_5_03-22-23_Fe410,245,18.0,30,100,11.0,235.4821,28.50809678695057,0.12106269133386602,16.3288,2.33856957056309,0.14321747896741277,1.1477000000000002,8.1743,0.0642,20.66,5
Undercut,FILLET,FE410,TEST,03-15-23-0040-05,undercut_2_03-15-23_Fe410,295,18.0,30,210,23.1,280.2467142857143,22.01988538367812,0.07857321517507117,16.424333333333333,2.4487109749001594,0.1490904333955813,119.50614285714286,12.582142857142857,0.2097142857142857,4556.07,5
Spatter,NON_FILLET,FE410,TEST,12-06-22-0184-09,spatter_weld_11_12-06-22_plane_plate,165,14.0,35,200,22.0,134.00265,45.09965340402647,0.3365579218323404,14.67295,5.0334190501259535,0.34304070075383297,40.9045,12.654200000000001,0.06225000000000001,1532.46,5
Spatter,NON_FILLET,FE410,TEST,12-06-22-0251-09,spatter_weld_14_12-06-22_plane_plate,165,14.5,35,202,22.22,138.66678217821783,28.24281026004943,0.20367394278862766,12.842574257425742,4.3346446894769395,0.33752148148729544,40.609603960396036,13.193613861386137,0.06782178217821781,1553.77,5
Spatter,NON_FILLET,FE410,TEST,12-06-22-0231-09,spatter_weld_13_12-06-22_plane_plate,165,13.5,35,202,22.22,150.92108910891088,23.676464073985933,0.1568797589109632,13.516336633663368,4.810366133037606,0.35589274397450693,42.058019801980194,13.543267326732671,0.07381188118811881,1589.18,5
Porosity,NON_FILLET,FE410,TEST,09-19-22-0060-03,porosity_weld_4_09-19-2022_plane_plate,170,22.0,30,231,25.41,146.5004761904762,14.868311363962453,0.10148985007141582,21.096969696969694,1.936707738481758,0.0918002806232376,39.08952380952381,-0.004761904761904762,0.012207792207792206,1609.02,5
Undercut,FILLET,FE410,TEST,03-15-23-0050-05,undercut_3_03-15-23_Fe410,300,18.5,30,209,22.99,285.0378947368421,20.898950617021722,0.07331990238110773,16.8511004784689,1.387347092908509,0.08232976206397673,121.36191387559808,12.225789473684213,0.21296650717703347,4709.67,5
Spatter,NON_FILLET,FE410,TEST,11-15-22-0135-09,spatter_weld_8_11-15-22_plane_plate,160,12.0,30,223,24.53,132.91488789237667,28.65586827093622,0.2155956245784847,12.37067264573991,4.057970579142401,0.32803152224223187,38.641883408071756,11.150941704035874,0.06977578475336324,1493.28,5
Overlap,FILLET,BSK46,TEST,03-22-23-0004-06,overlap_1_03-22-23_BSK46,240,18.0,30,100,11.0,234.58900000000008,21.069372021342677,0.08981398113868369,16.328400000000002,2.913531551401168,0.17843337690166627,22.8471,10.797,0.060200000000000024,673.77,5
Porosity,NON_FILLET,FE410,TEST,11-27-22-0279-03,porosity_weld_15_11-26-22_plane_plate,140,19.0,30,221,24.31,119.18755656108596,17.740361721297234,0.14884407595187968,18.524886877828056,2.208561772009461,0.11922133649586976,34.41389140271494,-0.0032126696832579186,-0.0010407239819004526,1341.8,5
Good,NON_FILLET,BSK46,TEST,12-21-22-0462-00,good_weld_30_12-21-22_plane_plate_BSK46,170,23.0,30,234,25.74,161.15824786324785,12.942435572477933,0.08030886252536291,23.818376068376068,0.9922168851798372,0.0416576210876616,42.10824786324786,10.968333333333334,0.06123931623931625,1704.1,5
Overlap,FILLET,FE410,TEST,03-22-23-0059-06,overlap_3_03-22-23_Fe410,235,18.0,30,101,11.11,222.89326732673268,19.497124203785074,0.08747291669068143,16.903861386138612,2.9451743480809514,0.17423086245229347,0.7775247524752474,7.594851485148516,0.09069306930693072,13.28,5
Porosity,NON_FILLET,FE410,TEST,10-27-22-0110-03,porosity_weld_7_10-27-22_plane_plate,160,21.0,30,233,25.63,138.94270386266095,14.451213735651285,0.10400843897449775,19.020557939914166,1.4497196926858846,0.07621856820738597,40.58484978540773,-0.003690987124463519,0.0033476394849785403,1690.16,5
Good,FILLET,BSK46,TEST,03-20-23-0016-00,good_weld_1_03-19-23_BSK46,230,19.0,30,202,22.22,206.92366336633665,13.667338138299334,0.06605014581683075,19.29970297029703,1.2461263006234806,0.06456712326305311,90.4880693069307,10.905742574257426,0.3067326732673267,3561.15,5
Spatter,NON_FILLET,FE410,TEST,11-14-22-0113-09,spatter_weld_7_11-14-22_plane_plate,150,16.0,30,225,24.75,139.3258222222222,38.69145917157166,0.2777048687346662,14.774755555555554,3.2059509478715875,0.21698842568438276,40.910533333333326,10.011866666666666,0.06124444444444445,1615.57,5
Undercut,FILLET,FE410,TEST,03-15-23-0011-05,undercut_1_03-15-23_Fe410,290,18.0,30,211,23.21,273.1656872037915,25.803061886911557,0.09445938159744616,16.590758293838864,2.2105692852994805,0.13324100358453156,112.76938388625594,7.8851658767772514,0.14601895734597156,4310.98,5
Porosity,NON_FILLET,FE410,TEST,09-19-22-0012-03,porosity_weld_2_09-19-2022_plane_plate,150,22.0,30,232,25.52,126.00780172413792,9.921514987582702,0.07873730714946793,21.459267241379308,1.8004489284223784,0.08390076455875542,33.38698275862069,-0.008232758620689656,0.04025862068965519,1330.0,5
Overlap,FILLET,FE410,TEST,03-22-23-0012-06,overlap_1_03-22-23_Fe410,230,18.0,30,99,10.89,223.3650505050505,13.143260348918911,0.0588420628885347,16.77929292929293,1.7600558041508245,0.1048945156132388,0.9187878787878788,6.434040404040403,0.09343434343434341,15.57,5
Spatter,NON_FILLET,FE410,TEST,12-06-22-0247-09,spatter_weld_14_12-06-22_plane_plate,165,14.5,35,204,22.44,149.86602941176469,21.35457347489519,0.14249108726449536,11.980490196078431,3.2046686624917426,0.2674906126579633,42.27019607843137,13.336421568627449,0.07490196078431373,1561.48,5
Overlap,FILLET,FE410,TEST,03-22-23-0062-06,overlap_4_03-22-23_Fe410,225,17.0,30,100,11.0,222.90970000000004,30.435685310390685,0.13653818254831745,15.352400000000003,3.1470663331189104,0.20498855769253732,1.2926,7.6304,0.08610000000000002,29.02,5
Porosity,NON_FILLET,FE410,TEST,09-19-22-0015-03,porosity_weld_2_09-19-2022_plane_plate,150,22.0,30,232,25.52,123.97004310344829,12.870984264183916,0.10382334265580248,21.743232758620692,2.219291524787994,0.10206814917657982,31.646077586206893,-0.008060344827586207,0.002112068965517246,1295.9,5
Porosity,NON_FILLET,FE410,TEST,10-27-22-0114-03,porosity_weld_7_10-27-22_plane_plate,160,21.0,30,234,25.74,139.56713675213678,14.292307931735635,0.10240453637103664,19.062350427350424,1.9323658554788263,0.10137080749005074,38.66405982905982,-0.003205128205128205,0.00465811965811966,1563.77,5
Good,NON_FILLET,BSK46,TEST,12-25-22-0539-00,good_weld_33_12-25-22_butt_BSK46,150,18.0,30,233,25.63,144.91429184549355,13.884224878119166,0.09580990736871153,18.377811158798277,2.8832732414523154,0.1568888273221789,34.81309012875536,11.498369098712447,0.08038626609442062,1427.71,5
Overlap,FILLET,FE410,TEST,03-22-23-0139-06,overlap_7_03-22-23_Fe410,255,18.0,30,99,10.89,245.65979797979793,23.471463437057746,0.09554458495072093,16.265151515151512,2.504320904176344,0.15396849527306822,41.23676767676768,9.98939393939394,0.03494949494949495,1099.67,5
Porosity,NON_FILLET,FE410,TEST,11-25-22-0217-03,porosity_weld_12_11-25-22_plane_plate,160,21.0,30,220,24.2,143.02663636363636,17.083958551104033,0.11944599261685164,14.432409090909092,1.7715030163404406,0.12274478953456927,32.67104545454545,-0.002681818181818181,0.005909090909090909,1275.9,5
Undercut,FILLET,FE410,TEST,03-15-23-0109-05,undercut_6_03-15-23_Fe410,310,20.0,30,202,22.22,290.0659900990099,23.895956510925462,0.08238110404728563,19.217475247524753,2.44720026076733,0.1273424437522059,133.8910396039604,16.08410891089109,0.22990099009900994,4959.67,5
Spatter,NON_FILLET,FE410,TEST,12-31-22-0002-09,7_spatter,170,16.0,30,212,23.32,133.17882075471698,48.19056236906135,0.3618485439048649,15.251367924528301,5.686075076771492,0.37282393978750944,40.13754716981132,14.536698113207544,0.053349056603773586,1553.44,5
Porosity,NON_FILLET,FE410,TEST,10-27-22-0113-03,porosity_weld_7_10-27-22_plane_plate,160,21.0,30,232,25.52,135.20060344827587,12.71616000117171,0.09405401808015282,19.393103448275866,1.7871062555071835,0.09215163835296641,42.08728448275862,-0.0033620689655172414,0.011379310344827587,1650.98,5
Undercut,FILLET,FE410,TEST,03-15-23-0032-05,undercut_2_03-15-23_Fe410,295,18.0,30,210,23.1,281.4244761904762,23.015629679261945,0.08178261532477475,16.280190476190477,2.216147129031942,0.13612538085921183,117.06014285714285,9.185857142857143,0.12195238095238091,4490.33,5
Undercut,FILLET,FE410,TEST,03-15-23-0136-05,undercut_7_03-15-23_Fe410,310,20.5,30,201,22.11,285.36333333333334,18.14772926107653,0.06359516847904963,19.848606965174127,1.9752668300134142,0.09951664786748855,134.80144278606966,16.87228855721393,0.22129353233830848,5072.62,5
Spatter,NON_FILLET,FE410,TEST,11-15-22-0167-09,spatter_weld_10_11-15-22_plane_plate,170,16.0,30,226,24.86,156.0999115044248,21.68072374747568,0.1388900450905196,15.018141592920353,3.1634999039172675,0.2106452309258132,41.88353982300885,12.409823008849557,0.06743362831858409,1645.57,5
Porosity,NON_FILLET,FE410,TEST,11-26-22-0258-03,porosity_weld_14_11-26-22_plane_plate,140,18.0,30,219,24.09,122.26534246575342,15.83899717213424,0.12954609092573188,17.036255707762557,1.889149521865588,0.11088994872299307,34.70301369863014,-0.002420091324200913,0.00242009132420091,1320.49,5
Porosity,NON_FILLET,FE410,TEST,11-27-22-0278-03,porosity_weld_15_11-26-22_plane_plate,140,19.0,30,222,24.42,115.63135135135136,26.29778611835362,0.22742781962693273,19.374774774774778,4.124058284793557,0.21285709551384951,33.46400900900901,-0.003693693693693694,0.012972972972972969,1325.57,5
Spatter,NON_FILLET,FE410,TEST,12-06-22-0233-09,spatter_weld_13_12-06-22_plane_plate,165,13.5,35,197,21.67,148.65685279187818,31.438130904022003,0.21148120866002632,13.399543147208123,3.924047433404496,0.2928493449586075,42.26730964467005,13.077411167512688,0.07883248730964466,1587.71,5
Undercut,FILLET,FE410,TEST,03-15-23-0048-05,undercut_3_03-15-23_Fe410,300,18.5,30,210,23.1,279.6614285714286,21.989264907112304,0.07862816484718058,17.021809523809523,2.1841726367404877,0.12831612489173622,121.49438095238095,12.42647619047619,0.20790476190476193,4660.66,5
Overlap,FILLET,FE410,TEST,03-22-23-0109-06,overlap_6_03-22-23_Fe410,250,18.0,30,101,11.11,244.73762376237627,36.60074234625617,0.1495509426936049,16.56069306930693,3.258161830672547,0.19674066882569802,2.8876237623762373,8.90168316831683,0.06633663366336635,165.08,5
Undercut,FILLET,BSK46,TEST,03-20-23-0003-05,undercut_1_03-20-23_BSK46,280,18.0,35,176,19.36,246.3721590909091,25.2033636960903,0.10229793735253376,16.73869318181818,2.7914223711033235,0.16676465365500626,116.56420454545454,12.611420454545453,0.36789772727272735,4062.46,5
Spatter,NON_FILLET,FE410,TEST,09-23-22-0069-09,spatter_weld_5_09-23-22_plane_plate,160,13.0,35,200,22.0,138.52735,21.396291076648854,0.15445535539840222,13.649099999999999,5.391904986823736,0.3950374007680899,34.92355,46.86789999999999,1.03845,1389.51,5
Overlap,FILLET,FE410,TEST,03-22-23-0033-06,overlap_2_03-22-23_Fe410,240,18.0,30,99,10.89,233.56696969696966,24.539767037072018,0.10506522848204937,16.701010101010098,1.9183578728872144,0.11486478130871795,0.835959595959596,7.055656565656566,0.09292929292929294,18.03,5
Porosity,NON_FILLET,FE410,TEST,09-19-22-0077-03,porosity_weld_5_09-19-2022_plane_plate,180,22.0,30,232,25.52,159.0251724137931,13.000690889583845,0.08175240870517822,20.216206896551725,1.45787169500146,0.07211400746250421,43.90685344827586,-0.0018103448275862066,0.007543103448275866,1778.36,5
Spatter,NON_FILLET,FE410,TEST,08-30-22-0006-09,spatter_weld_1_08_27_2022_plane_plate_corrected,150,16.0,30,181,19.91,117.79646408839778,69.14482149554001,0.5869855435019832,21.79171270718232,9.636764720203551,0.4422215385130043,33.909281767955804,13.885580110497237,0.23674033149171275,1234.43,5
Spatter,NON_FILLET,FE410,TEST,08-30-22-0014-09,spatter_weld_1_08_27_2022_plane_plate_corrected,150,16.0,30,140,15.4,125.66614285714287,49.23509736309603,0.3917928587898686,19.02435714285714,7.305283119377726,0.38399631927224187,35.124785714285714,16.173428571428573,0.2591428571428572,1322.13,5
Spatter,NON_FILLET,BSK46,TEST,12-25-22-0277-09,spatter_weld_15_12-25-22_plane_plate_BSK46,150,15.0,30,221,24.31,134.43194570135745,30.04744876958233,0.22351419978948442,14.906425339366516,3.907538678932686,0.26213787611529044,34.342895927601816,18.072986425339366,0.12339366515837105,1363.61,5
Porosity,NON_FILLET,BSK46,TEST,12-22-22-0290-03,porosity_weld_16_12-22-22_plane_plate_BSK46,150,21.0,30,236,25.96,125.74186440677967,12.058170423244329,0.09589622740311607,18.841101694915253,1.8475314335958601,0.09805856703668571,34.48,-0.004872881355932203,0.009152542372881354,1401.48,0
Overlap,FILLET,FE410,TEST,03-22-23-0019-06,overlap_1_03-22-23_Fe410,230,18.0,30,101,11.11,225.0679207920792,27.474236925411837,0.12207087011210678,16.95742574257426,3.3563371861198172,0.19792728195136422,1.191881188118812,6.7289108910891064,0.08891089108910888,22.3,5
Undercut,FILLET,FE410,TEST,03-15-23-0038-05,undercut_2_03-15-23_Fe410,295,18.0,30,210,23.1,278.0994285714286,21.204307896182737,0.07624721850421388,16.386761904761904,2.3532113841806694,0.1436044166539601,117.13319047619048,13.232333333333333,0.20447619047619042,4511.64,5
Good,NON_FILLET,BSK46,TEST,12-25-22-0524-00,good_weld_33_12-25-22_butt_BSK46,150,18.0,30,236,25.96,139.2341525423729,8.966918475057858,0.06440171690152652,18.39800847457627,1.6509408845210647,0.08973476052054531,34.95135593220339,10.490889830508474,0.14411016949152544,1439.51,5
Spatter,NON_FILLET,FE410,TEST,09-23-22-0059-09,spatter_weld_4_09-23-22_plane_plate,160,14.0,35,198,21.78,135.68020202020202,32.96755908834084,0.24297987913838864,14.952828282828282,4.829482540074174,0.3229812078842848,30.916717171717167,47.61419191919191,1.0325757575757575,1221.64,5
Spatter,NON_FILLET,FE410,TEST,09-23-22-0070-09,spatter_weld_5_09-23-22_plane_plate,160,13.0,35,199,21.89,138.12391959798995,22.322143210015753,0.16160954072968978,13.481256281407035,4.562320640409584,0.3384195467526129,27.84060301507538,47.24959798994975,0.9772361809045226,1063.61,5
Porosity,NON_FILLET,FE410,TEST,11-25-22-0194-03,porosity_weld_11_11-25-22_plane_plate,170,24.0,30,221,24.31,142.1333484162896,9.938392800871675,0.0699230188524332,22.941447963800904,1.4776512945943265,0.06440967880169982,41.38466063348417,-0.0015837104072398188,0.0003619909502262439,1637.87,5
Undercut,FILLET,FE410,TEST,03-15-23-0014-05,undercut_1_03-15-23_Fe410,290,18.0,30,212,23.32,276.3670754716981,29.219636663758322,0.10572763276481759,16.76561320754717,2.752792481615524,0.1641927704962401,112.70273584905661,8.132783018867926,0.1256132075471698,4342.46,5
Spatter,NON_FILLET,FE410,TEST,09-23-22-0008-09,spatter_weld_2_09-23-22_plane_plate,170,14.0,35,199,21.89,139.35522613065328,44.80860675379545,0.32154234898793743,18.299849246231155,7.279964582372147,0.3978155494298103,37.45286432160805,46.886432160804006,1.1192462311557787,1432.46,5
Porosity,NON_FILLET,FE410,TEST,10-30-22-0165-03,porosity_weld_10_10-30-22_plane_plate,150,20.0,30,232,25.52,131.13939655172413,13.176235349645669,0.10047503417059483,18.058405172413792,1.7805598977317103,0.09860006355664852,33.99435344827586,-0.0002586206896551724,0.0037931034482758612,1366.89,5
Spatter,NON_FILLET,FE410,TEST,11-14-22-0089-09,spatter_weld_6_11-14-22_plane_plate,170,17.0,30,225,24.75,153.9652888888889,22.798065805942038,0.14807276348108933,15.272222222222222,3.5466177857578565,0.23222670114092914,40.56155555555556,10.455422222222223,0.07315555555555553,1604.26,5
Undercut,FILLET,FE410,TEST,03-15-23-0086-05,undercut_5_03-15-23_Fe410,310,19.0,30,201,22.11,300.0926368159204,26.875551762009238,0.08955751812896012,17.831044776119402,2.62672274954649,0.14731176902569296,130.9015422885572,16.460796019900496,0.21099502487562183,4838.03,5
Spatter,NON_FILLET,BSK46,TEST,12-25-22-0291-09,spatter_weld_16_12-25-22_plane_plate_BSK46,160,15.0,30,219,24.09,148.9413698630137,27.307306075249247,0.1833426542294104,14.484885844748856,3.714651546344826,0.2564501775270451,38.018036529680366,18.2475799086758,0.09050228310502285,1524.92,5
Overlap,FILLET,FE410,TEST,03-22-23-0134-06,overlap_7_03-22-23_Fe410,255,18.0,30,100,11.0,243.57659999999998,28.59113538610642,0.11738046834591838,16.418400000000005,2.080430083740699,0.1267133267395543,22.560800000000004,9.457299999999998,0.10750000000000005,648.2,5
Overlap,FILLET,FE410,TEST,03-22-23-0014-06,overlap_1_03-22-23_Fe410,230,18.0,30,101,11.11,219.98297029702965,26.42601977387266,0.12012757050325855,16.880099009900988,2.5674966387707325,0.1521019892871939,1.0297029702970295,6.506831683168317,0.09445544554455443,18.85,5
Overlap,FILLET,FE410,TEST,03-22-23-0024-06,overlap_2_03-22-23_Fe410,240,18.0,30,100,11.0,232.75339999999997,26.95803102617253,0.11582228670417934,16.994,3.0029598193728257,0.17670706245573883,1.2845999999999997,6.323099999999999,0.10130000000000003,22.13,5
Porosity,NON_FILLET,FE410,TEST,10-27-22-0082-03,porosity_weld_6_10-27-22_plane_plate,150,21.0,30,233,25.63,122.96695278969956,13.318999868039288,0.1083136531066009,19.635622317596567,1.6827747185208364,0.08570009604497275,39.31896995708154,-0.004763948497854077,-0.0037339055793991424,1583.44,5
Spatter,NON_FILLET,FE410,TEST,11-15-22-0122-09,spatter_weld_8_11-15-22_plane_plate,160,12.0,30,221,24.31,129.77303167420814,29.408782737998703,0.22661705871084753,12.44348416289593,3.6374982769096635,0.2923215258115554,37.987420814479634,10.051357466063346,0.091131221719457,1487.87,5
Spatter,NON_FILLET,FE410,TEST,11-14-22-0117-09,spatter_weld_7_11-14-22_plane_plate,150,16.0,30,225,24.75,138.97995555555556,39.60918926905204,0.2849992943998226,14.877911111111114,3.642809893562237,0.24484686501734207,39.48737777777778,10.63031111111111,0.0749777777777778,1599.67,5
Spatter,NON_FILLET,FE410,TEST,11-14-22-0112-09,spatter_weld_7_11-14-22_plane_plate,150,16.0,30,221,24.31,137.92547511312216,39.33356712870949,0.2851798559798277,14.930316742081448,3.640541591719096,0.24383552302397873,40.04674208144797,9.915837104072398,0.05257918552036199,1595.41,5
Good,FILLET,BSK46,TEST,04-03-23-0002-00,12_good_weld_1_03-19-23_BSK46,230,19.0,30,195,21.45,214.77112820512818,15.673096778815534,0.07297580875882972,18.35615384615385,1.7727816330494284,0.096576965300434,0.6693333333333332,8.58825641025641,0.11051282051282052,22.46,5
Porosity,NON_FILLET,BSK46,TEST,12-22-22-0306-03,porosity_weld_17_12-22-22_plane_plate_BSK46,160,22.0,30,237,26.07,146.50215189873418,14.388588110281617,0.09821417585884579,20.73590717299578,1.9754451654035163,0.09526687927963548,41.68708860759494,-0.0015611814345991562,-0.006202531645569623,1718.69,5
Spatter,NON_FILLET,FE410,TEST,09-23-22-0003-09,spatter_weld_2_09-23-22_plane_plate,170,14.0,35,198,21.78,151.95691919191918,23.750879825616963,0.15630008789280583,14.001111111111113,3.925160125128173,0.2803463306575157,35.68272727272728,46.10606060606061,1.1302525252525253,1353.61,5
Spatter,NON_FILLET,FE410,TEST,12-06-22-0206-09,spatter_weld_12_12-06-22_plane_plate,165,15.0,35,201,22.11,131.79597014925372,41.499645831971925,0.3148779570799867,16.148407960199005,5.540428092912705,0.3430943846952717,42.05069651741294,12.996517412935324,0.0608955223880597,1550.16,5
Good,NON_FILLET,BSK46,TEST,12-25-22-0528-00,good_weld_33_12-25-22_butt_BSK46,150,18.0,30,236,25.96,136.19572033898305,10.93624969316466,0.08029804215539948,18.400296610169487,0.7290386536093579,0.03962102726139927,35.99546610169491,11.232033898305085,0.13847457627118645,1456.23,5
Good,NON_FILLET,BSK46,TEST,12-21-22-0461-00,good_weld_30_12-21-22_plane_plate_BSK46,170,23.0,30,233,25.63,162.02549356223176,12.898354407242385,0.07960694409048848,23.788454935622322,0.9261382646478501,0.038932257986246624,41.74090128755365,11.521330472103005,0.09557939914163091,1698.36,5
Porosity,NON_FILLET,FE410,TEST,09-16-22-0003-03,porosity_weld_1_09-16-2022_plane_plate_corrected,180,24.0,30,228,25.080000000000002,157.03157894736842,13.181817578640633,0.08394373709417215,23.158771929824564,1.7710340145786294,0.07647357208513456,42.8153947368421,-0.00942982456140351,0.007675438596491227,1727.38,5
Porosity,NON_FILLET,FE410,TEST,11-27-22-0266-03,porosity_weld_15_11-26-22_plane_plate,140,19.0,30,221,24.31,118.55212669683259,28.1874857710468,0.23776448855387675,18.807601809954754,2.6502144243946444,0.1409118744204751,47.026334841628966,-0.004027149321266969,0.007556561085972852,1513.77,5
Good,NON_FILLET,BSK46,TEST,12-24-22-0516-00,good_weld_32_12-24-22_butt_BSK46,165,21.0,30,235,25.85,149.81897872340423,18.028042514406682,0.12033216798046695,22.172893617021277,2.4801709621424908,0.11185598979460935,46.60731914893618,11.940212765957446,0.0845531914893617,1736.07,5
Overlap,FILLET,FE410,TEST,03-22-23-0106-06,overlap_6_03-22-23_Fe410,250,18.0,30,100,11.0,251.2088,30.633557564385253,0.12194460370968395,16.2324,2.6875997026373106,0.16557007606005958,8.9728,8.946899999999998,0.07370000000000003,225.57,5
Porosity,NON_FILLET,BSK46,TEST,12-22-22-0316-03,porosity_weld_17_12-22-22_plane_plate_BSK46,160,22.0,30,232,25.52,145.03922413793103,12.689419879750595,0.08748957363204776,20.69689655172414,1.3508063417092442,0.06526613003710048,47.60125,0.0001293103448275861,0.011681034482758621,1814.43,5
Good,FILLET,BSK46,TEST,03-20-23-0018-00,good_weld_1_03-19-23_BSK46,230,19.0,30,203,22.330000000000002,206.16901477832513,21.039804285474414,0.10205124328743875,19.20714285714286,1.7416427644883914,0.09067682671192814,99.19064039408866,11.308571428571428,0.30177339901477834,3687.71,5
