Repository: chenzhouuu/welder-hero-video

# WELDER hero video

Neural-Symbolic AI for the Next Generation of Smart Manufacturing — a 106 s, 1920×1080,
30 fps, silent hero video built with Remotion + React + TypeScript from WELDER project data.

## Layout

```
video/
├── docs/
│   ├── video-data-inventory.md   what data exists, what was measured, what is intended
│   ├── storyboard.md             per-scene research message, evidence, provenance, transition
│   ├── review.md                 four-role critique and the fixes it produced
│   ├── process_stats.csv         per-weld arc-on statistics (Good / Undercut / …)
│   ├── ts_03-15-23-0080-05.json  deterministic TS-analyzer output for the hero weld

File: docs/process_stats.csv (part 12 of 13)
cat,joint,steel,split,part,top,nomI,nomV,nomSpeed,n_on,dur_s,I_mean,I_std,I_cv,V_mean,V_std,V_cv,feed_mean,gas_mean,press_mean,wire,n_img
Good,NON_FILLET,BSK46,TEST,12-22-22-0488-00,good_weld_31_12-22-22_plane_plate_BSK46,160,22.0,30,235,25.85,135.68817021276598,10.564049160798076,0.07785534394216613,21.107574468085105,1.6379243658988545,0.07759889078564736,34.32038297872341,7.966425531914894,0.06748936170212765,1402.3,5
Good,NON_FILLET,BSK46,TEST,12-22-22-0500-00,good_weld_31_12-22-22_plane_plate_BSK46,160,22.0,30,235,25.85,138.36221276595745,10.344104074294513,0.07476104832026487,20.835021276595743,1.4557470471745213,0.06987019729179646,34.59272340425532,8.488127659574468,0.06982978723404257,1398.69,5
Overlap,FILLET,FE410,TEST,03-22-23-0051-06,overlap_3_03-22-23_Fe410,235,18.0,30,100,11.0,228.8659,33.29219215939043,0.14546593511480055,16.6238,2.9053533938979506,0.1747707139100537,1.2673,6.8746,0.10650000000000005,24.43,5
Porosity,NON_FILLET,FE410,TEST,10-27-22-0102-03,porosity_weld_7_10-27-22_plane_plate,160,21.0,30,233,25.63,141.66163090128754,14.609618905709876,0.1031303876198498,19.00188841201717,1.9681620705039287,0.10357718284774392,43.61227467811159,-0.004549356223175966,0.0029613733905579395,1767.54,5
Porosity,NON_FILLET,FE410,TEST,09-19-22-0031-03,porosity_weld_3_09-19-2022_plane_plate,160,22.0,30,232,25.52,139.27025862068965,11.761865443912567,0.08445353344210171,21.123706896551724,1.9440716990022056,0.09203269617983384,32.64431034482759,-0.0077586206896551714,-0.004310344827586207,1398.03,5
Spatter,NON_FILLET,FE410,TEST,12-06-22-0225-09,spatter_weld_13_12-06-22_plane_plate,165,13.5,35,201,22.11,146.596815920398,28.927142648573938,0.1973244948531581,13.415124378109454,3.986031247927283,0.2971296527396804,40.180348258706466,13.135373134328358,0.07398009950248755,1528.03,5
Porosity,NON_FILLET,FE410,TEST,09-19-22-0010-03,porosity_weld_2_09-19-2022_plane_plate,150,22.0,30,232,25.52,127.00823275862068,11.213619728977276,0.08829049491845757,21.272370689655176,1.1473926703253796,0.05393816641618419,32.98129310344827,-0.007543103448275862,0.004310344827586209,1323.77,5
Porosity,NON_FILLET,FE410,TEST,09-19-22-0053-03,porosity_weld_4_09-19-2022_plane_plate,170,22.0,30,232,25.52,150.95564655172413,10.397734748100161,0.06887940256370227,20.561206896551724,1.5926786797474022,0.07746036931394853,38.72870689655172,-0.0075,0.012241379310344828,1587.21,5
Overlap,FILLET,BSK46,TEST,03-22-23-0011-06,overlap_1_03-22-23_BSK46,240,18.0,30,99,10.89,233.97727272727272,14.770991415069082,0.06313002644614275,16.461313131313133,1.6870567574889337,0.10248615915578271,6.792121212121212,10.257575757575756,0.05434343434343434,150.0,5
Porosity,NON_FILLET,FE410,TEST,09-19-22-0078-03,porosity_weld_5_09-19-2022_plane_plate,180,22.0,30,231,25.41,160.6520346320346,13.469384728810311,0.08384198033757406,20.175151515151516,1.9458072759665115,0.09644573298521265,43.377272727272725,-0.002813852813852814,0.01796536796536797,1987.05,5
Porosity,NON_FILLET,FE410,TEST,10-30-22-0179-03,porosity_weld_10_10-30-22_plane_plate,150,20.0,30,233,25.63,130.0963948497854,14.352860638165273,0.11032481457105456,18.170128755364807,2.2522007399443265,0.12395073090934233,33.31188841201717,-0.0035622317596566517,-0.011330472103004295,1296.89,5
Porosity,NON_FILLET,BSK46,TEST,12-22-22-0298-03,porosity_weld_16_12-22-22_plane_plate_BSK46,150,21.0,30,235,25.85,127.24799999999999,15.143376307247536,0.11900679230516423,18.663489361702126,2.0498458757190945,0.1098318666993441,34.7343829787234,-0.002680851063829787,0.010595744680851065,1411.64,5
Porosity,NON_FILLET,FE410,TEST,11-25-22-0190-03,porosity_weld_11_11-25-22_plane_plate,170,24.0,30,222,24.42,138.64036036036038,14.48579606553807,0.10448469715374314,23.16581081081081,1.5864859201723858,0.06848393665686067,42.22932432432433,-0.0024324324324324327,0.005810810810810815,1651.97,5
Porosity,NON_FILLET,FE410,TEST,10-27-22-0123-03,porosity_weld_8_10-27-22_plane_plate,170,21.0,30,233,25.63,150.0808154506438,15.999760470333175,0.10660763284295269,18.52472103004292,1.5191453570365907,0.08200638242124562,39.16098712446352,0.0015879828326180257,0.013562231759656653,1686.89,5
Undercut,FILLET,FE410,TEST,03-15-23-0003-05,undercut_1_03-15-23_Fe410,290,18.0,30,209,22.99,278.6925837320574,23.43117207958243,0.0840753340681279,16.404545454545456,1.6382999834170586,0.0998686606682607,110.44138755980862,9.32133971291866,0.1908133971291866,4249.84,5
Undercut,FILLET,FE410,TEST,03-15-23-0036-05,undercut_2_03-15-23_Fe410,295,18.0,30,209,22.99,281.591004784689,21.01593361743601,0.07463283009876426,16.414832535885168,2.3707922433743573,0.14442987695375306,118.53095693779905,12.77397129186603,0.21717703349282297,4531.8,5
Spatter,NON_FILLET,FE410,TEST,12-06-22-0185-09,spatter_weld_11_12-06-22_plane_plate,165,14.0,35,201,22.11,134.68746268656716,45.761528580564814,0.33976086316999693,14.69129353233831,4.52775113256106,0.30819281655455494,41.5,12.737562189054726,0.01895522388059701,1562.3,5
Good,NON_FILLET,BSK46,TEST,12-22-22-0497-00,good_weld_31_12-22-22_plane_plate_BSK46,160,22.0,30,234,25.74,136.7669658119658,8.91330469721728,0.06517147356673647,20.939230769230768,1.4450547037159511,0.06901183332099249,34.72435897435897,8.49888888888889,0.07952991452991452,1404.59,5
Porosity,NON_FILLET,FE410,TEST,11-25-22-0197-03,porosity_weld_11_11-25-22_plane_plate,170,24.0,30,221,24.31,140.44963800904978,9.783293498947517,0.06965695061682635,22.996108597285065,1.4130165240519772,0.06144589716447933,43.46954751131223,-0.002986425339366516,0.00647058823529412,1665.74,5
Spatter,NON_FILLET,FE410,TEST,08-30-22-0005-09,spatter_weld_1_08_27_2022_plane_plate_corrected,150,16.0,30,177,19.47,117.6642372881356,63.39032502184535,0.5387390976462579,21.965310734463277,9.355520613735605,0.42592252515039175,34.56112994350282,14.06909604519774,0.2578531073446328,1269.67,5
Porosity,NON_FILLET,BSK46,TEST,12-22-22-0308-03,porosity_weld_17_12-22-22_plane_plate_BSK46,160,22.0,30,236,25.96,144.89334745762713,15.861757550052005,0.10947195180710864,20.867584745762713,1.6231966403406355,0.07778555401195796,41.6839406779661,-0.002584745762711865,-0.03161016949152542,1719.02,5
Undercut,FILLET,FE410,TEST,03-15-23-0107-05,undercut_6_03-15-23_Fe410,310,20.0,30,201,22.11,290.9562189054726,23.634775789751863,0.08123138209130513,19.036467661691542,1.7839049751034959,0.09370987342853404,133.2434328358209,16.50825870646766,0.1940298507462687,4974.1,5
Porosity,NON_FILLET,FE410,TEST,10-27-22-0125-03,porosity_weld_8_10-27-22_plane_plate,170,21.0,30,232,25.52,151.11047413793105,16.506836029504743,0.10923687536336883,18.55034482758621,1.6495372201779357,0.08892218638032592,37.03245689655172,-0.0036206896551724136,0.00646551724137931,1619.67,5
Spatter,NON_FILLET,BSK46,TEST,12-25-22-0264-09,spatter_weld_15_12-25-22_plane_plate_BSK46,150,15.0,30,198,21.78,137.0962121212121,34.6729160719054,0.25290936587839297,14.65141414141414,5.66020905249723,0.386325101308679,36.568383838383845,19.17464646464646,0.0558080808080808,1375.08,5
Porosity,NON_FILLET,BSK46,TEST,12-22-22-0293-03,porosity_weld_16_12-22-22_plane_plate_BSK46,150,21.0,30,236,25.96,125.69512711864405,13.047988790351322,0.10380663983923005,18.669661016949153,1.7993253734372587,0.09637697073362772,34.34101694915254,-0.0023728813559322033,0.007838983050847457,1394.26,5
Undercut,FILLET,FE410,TEST,03-15-23-0124-05,undercut_7_03-15-23_Fe410,310,20.5,30,201,22.11,287.7977611940299,18.997879788615535,0.06601121464529874,19.884427860696515,1.7420633731354034,0.08760942911406364,134.3738805970149,16.609104477611943,0.1927363184079602,5046.07,5
Overlap,FILLET,BSK46,TEST,03-22-23-0012-06,overlap_1_03-22-23_BSK46,240,18.0,30,100,11.0,236.0762,20.626500644764853,0.08737221560142383,16.4666,2.8200280176271337,0.17125745555409944,1.0758,10.528699999999999,0.0704,37.21,5
Overlap,FILLET,FE410,TEST,03-22-23-0020-06,overlap_1_03-22-23_Fe410,230,18.0,30,101,11.11,220.68079207920792,28.86686202839402,0.13080822194091535,17.191881188118813,3.457709274323475,0.2011245445735789,1.2257425742574257,6.718118811881187,0.06425742574257426,22.95,5
Spatter,NON_FILLET,FE410,TEST,11-15-22-0129-09,spatter_weld_8_11-15-22_plane_plate,160,12.0,30,222,24.42,127.84833333333333,33.74195223528963,0.2639217215864342,12.676576576576577,4.331231314271889,0.34167200332896003,36.52207207207208,10.941036036036035,0.05513513513513514,1459.51,5
Spatter,NON_FILLET,FE410,TEST,12-06-22-0254-09,spatter_weld_14_12-06-22_plane_plate,165,14.5,35,202,22.22,141.29851485148515,22.368133200112773,0.15830409274735321,12.608762376237625,4.318271944889552,0.3424818246260024,41.43658415841585,13.08529702970297,0.055198019801980205,1547.38,5
Spatter,NON_FILLET,FE410,TEST,11-15-22-0126-09,spatter_weld_8_11-15-22_plane_plate,160,12.0,30,223,24.53,128.79412556053813,28.265503933820323,0.21946267976744377,12.662466367713007,4.55537557094168,0.3597542089080735,37.605560538116585,11.02713004484305,0.12932735426008968,1468.85,5
Undercut,FILLET,FE410,TEST,03-15-23-0056-05,undercut_3_03-15-23_Fe410,300,18.5,30,210,23.1,279.992,18.48561573987452,0.06602194255505342,16.765428571428572,1.2953723512435993,0.07726449376016288,120.9868095238095,13.038190476190477,0.20919047619047623,4628.53,5
Spatter,NON_FILLET,FE410,TEST,09-23-22-0022-09,spatter_weld_3_09-23-22_plane_plate,170,13.0,35,200,22.0,144.10855,29.426924470909,0.20419971244529903,13.5555,4.980189170187641,0.36739251006511314,36.0875,46.204249999999995,1.0391499999999998,1367.38,5
Good,NON_FILLET,BSK46,TEST,12-21-22-0476-00,good_weld_30_12-21-22_plane_plate_BSK46,170,23.0,30,234,25.74,164.3565811965812,9.57211410917828,0.0582399198102655,23.574743589743587,0.8396035100827541,0.035614534125751066,41.30564102564103,15.548376068376067,0.06799145299145301,1692.95,5
Porosity,NON_FILLET,FE410,TEST,09-19-22-0040-03,porosity_weld_3_09-19-2022_plane_plate,160,22.0,30,233,25.63,138.67875536480688,10.880730146934667,0.07845996395274772,21.043690987124464,1.862629567063578,0.08851249375421943,35.418454935622314,-0.0051931330472103,-0.003133047210300431,1427.05,5
Porosity,NON_FILLET,FE410,TEST,10-27-22-0118-03,porosity_weld_7_10-27-22_plane_plate,160,21.0,30,233,25.63,137.79789699570816,12.627138922521393,0.09163520777762434,19.314463519313307,1.4903722023256967,0.07716353088634399,33.50819742489271,-0.0015879828326180255,0.008540772532188842,1514.26,5
Good,NON_FILLET,BSK46,TEST,12-22-22-0487-00,good_weld_31_12-22-22_plane_plate_BSK46,160,22.0,30,236,25.96,137.47838983050846,12.827298083373831,0.09330410473375551,20.94652542372882,1.4555384334553918,0.06948829956334986,34.80902542372881,7.804745762711865,0.0690677966101695,1408.36,5
Undercut,FILLET,FE410,TEST,03-15-23-0002-05,undercut_1_03-15-23_Fe410,290,18.0,30,209,22.99,277.12105263157895,24.423245977530247,0.08813204823525245,16.92933014354067,2.2981599100610905,0.13575019747239944,91.0936842105263,9.55181818181818,0.18248803827751198,3903.61,5
Undercut,FILLET,FE410,TEST,03-15-23-0073-05,undercut_4_03-15-23_Fe410,300,19.0,30,208,22.88,278.649375,23.282368795054705,0.08355435498484323,17.71889423076923,1.613308248806482,0.09105016530912739,124.33350961538461,13.08298076923077,0.20663461538461536,4740.0,5
Spatter,NON_FILLET,FE410,TEST,09-23-22-0051-09,spatter_weld_4_09-23-22_plane_plate,160,14.0,35,200,22.0,137.73555,33.84532073085395,0.24572683472679313,14.766350000000003,4.9612415549267155,0.33598293111884214,35.46915,47.48335000000001,1.01895,1286.23,5
Undercut,FILLET,FE410,TEST,03-15-23-0105-05,undercut_6_03-15-23_Fe410,310,20.0,30,201,22.11,291.49572139303484,26.014740928980824,0.08924570420676657,19.206616915422885,2.351687797628001,0.12244154230720347,133.3157711442786,16.28333333333333,0.19527363184079602,4953.28,5
Good,NON_FILLET,BSK46,TEST,12-25-22-0534-00,good_weld_33_12-25-22_butt_BSK46,150,18.0,30,235,25.85,147.94591489361704,10.133392307161783,0.06849389734382572,18.073787234042555,1.692982915187978,0.09367062327696271,35.708,10.998382978723404,0.13480851063829788,1444.26,5
Porosity,NON_FILLET,FE410,TEST,11-26-22-0248-03,porosity_weld_14_11-26-22_plane_plate,140,18.0,30,220,24.2,122.42249999999999,13.09897631418013,0.10699811157409897,17.235136363636364,2.0593002046613367,0.11948267546093579,33.12863636363636,-0.0026818181818181815,0.0036363636363636416,1289.84,5
Porosity,NON_FILLET,FE410,TEST,10-30-22-0152-03,porosity_weld_9_10-30-22_plane_plate,180,21.0,30,233,25.63,158.2921459227468,18.549248372986778,0.11718363071557314,18.524506437768242,2.455553143879251,0.13255700777391866,35.53605150214593,-0.0051931330472103,-0.0003862660944206011,1649.51,5
Porosity,NON_FILLET,FE410,TEST,11-26-22-0261-03,porosity_weld_15_11-26-22_plane_plate,140,19.0,30,220,24.2,122.81613636363637,14.409429024826164,0.11732521028150934,18.462227272727272,2.035461879344956,0.11025007163419423,34.088545454545454,-0.004863636363636364,0.020863636363636365,1323.44,5
Spatter,NON_FILLET,FE410,TEST,11-14-22-0119-09,spatter_weld_7_11-14-22_plane_plate,150,16.0,30,224,24.64,143.42058035714288,37.267725696444664,0.25984921831749225,14.6584375,3.4824502694919146,0.23757308850223052,40.86285714285714,10.749151785714286,0.05674107142857143,1616.39,5
Overlap,FILLET,FE410,TEST,03-22-23-0100-06,overlap_5_03-22-23_Fe410,245,18.0,30,102,11.22,241.97490196078434,37.22377614356626,0.15383321097325595,16.712352941176473,3.876137246461625,0.23193246696648345,1.5435294117647056,7.681568627450981,0.018333333333333323,28.69,5
Spatter,NON_FILLET,FE410,TEST,08-30-22-0017-09,spatter_weld_1_08_27_2022_plane_plate_corrected,150,16.0,30,186,20.46,118.31639784946238,62.83294634516062,0.5310586485662362,22.892365591397848,9.903708494361902,0.43262058063948494,35.710967741935484,14.82790322580645,0.231989247311828,1254.59,5
Spatter,NON_FILLET,FE410,TEST,09-23-22-0007-09,spatter_weld_2_09-23-22_plane_plate,170,14.0,35,198,21.78,139.94040404040408,41.206541800369116,0.2944577878199624,17.063282828282826,7.1973762725692065,0.4218048979789148,36.51434343434343,46.692777777777785,1.1530808080808082,1370.82,5
Porosity,NON_FILLET,FE410,TEST,09-19-22-0046-03,porosity_weld_4_09-19-2022_plane_plate,170,22.0,30,231,25.41,148.39575757575756,13.544706786179745,0.09127421839714679,20.8525974025974,1.5357641371762472,0.07364857756209077,32.239134199134206,-0.004632034632034631,-0.00017316017316017283,1449.84,5
Porosity,NON_FILLET,FE410,TEST,09-19-22-0026-03,porosity_weld_3_09-19-2022_plane_plate,160,22.0,30,234,25.74,137.21128205128207,13.341473626288964,0.09723306587356753,21.02833333333333,1.9987863807090926,0.0950520590017798,35.58641025641026,-0.008461538461538463,-0.0022649572649572716,1460.16,5
Porosity,NON_FILLET,FE410,TEST,11-25-22-0186-03,porosity_weld_11_11-25-22_plane_plate,170,24.0,30,221,24.31,141.07289592760182,13.066226440471064,0.09262038859099207,22.99923076923077,1.6219861130875783,0.07052349399691801,42.25538461538461,-0.005067873303167421,0.00244343891402715,1650.66,5
Porosity,NON_FILLET,FE410,TEST,11-26-22-0236-03,porosity_weld_13_11-26-22_plane_plate,160,22.0,30,219,24.09,124.64940639269408,12.696350848782172,0.10185648866055352,19.705981735159817,1.5155758041132386,0.07690942904961275,34.978767123287675,-0.005890410958904109,0.006894977168949773,1361.97,5
Spatter,NON_FILLET,FE410,TEST,08-30-22-0016-09,spatter_weld_1_08_27_2022_plane_plate_corrected,150,16.0,30,181,19.91,120.86325966850829,67.43626392448878,0.5579550320705089,22.552541436464086,9.901601225991241,0.4390459165715946,34.79187845303867,14.989613259668507,0.2609944751381215,1234.59,5
Good,NON_FILLET,BSK46,TEST,12-21-22-0466-00,good_weld_30_12-21-22_plane_plate_BSK46,170,23.0,30,236,25.96,161.98411016949152,14.82983816688153,0.09155119073941499,23.819999999999997,1.3936469835986502,0.05850743004192487,42.58148305084745,12.692711864406778,0.06529661016949152,1710.66,5
Undercut,FILLET,FE410,TEST,03-15-23-0106-05,undercut_6_03-15-23_Fe410,310,20.0,30,201,22.11,290.9771641791045,15.163547356008438,0.052112499614144485,19.052736318407963,1.7165404088236254,0.09009416706014953,131.74457711442787,16.263482587064676,0.22427860696517415,4932.46,5
Porosity,NON_FILLET,FE410,TEST,09-19-22-0025-03,porosity_weld_3_09-19-2022_plane_plate,160,22.0,30,229,25.19,138.19751091703057,9.915549254726468,0.07174911609427938,21.09545851528384,1.6693031911863117,0.07913092716031211,34.77266375545852,-0.007248908296943232,0.012663755458515289,1396.72,5
Spatter,NON_FILLET,FE410,TEST,09-23-22-0063-09,spatter_weld_5_09-23-22_plane_plate,160,13.0,35,198,21.78,139.58060606060604,24.056449658858675,0.17234808142625013,13.931515151515153,6.244299225659051,0.4482139349344165,34.250202020202025,47.21121212121212,1.0263131313131313,1309.34,5
Porosity,NON_FILLET,FE410,TEST,10-27-22-0135-03,porosity_weld_8_10-27-22_plane_plate,170,21.0,30,231,25.41,145.21,16.539890804539397,0.11390324911878931,18.89004329004329,1.799474439659366,0.09526047198673424,38.013376623376615,-0.00445887445887446,0.0003896103896103885,1531.48,5
Spatter,NON_FILLET,FE410,TEST,09-23-22-0016-09,spatter_weld_2_09-23-22_plane_plate,170,14.0,35,200,22.0,140.75934999999998,43.66486311016729,0.31020932613121116,16.67775,6.642657671610893,0.3982945943913833,35.5151,46.87955,1.1791,1377.38,5
Overlap,FILLET,FE410,TEST,03-22-23-0006-06,overlap_1_03-22-23_Fe410,230,18.0,30,100,11.0,220.13209999999995,27.04390617499662,0.12285307856053991,17.531100000000002,4.813160177990121,0.27454981022241165,1.1798999999999997,6.6995000000000005,0.0877,19.84,5
Spatter,NON_FILLET,FE410,TEST,12-06-22-0187-09,spatter_weld_11_12-06-22_plane_plate,165,14.0,35,202,22.22,134.10188118811882,46.00959745678142,0.34309434773878317,14.527524752475248,4.580533307919112,0.31530032720396267,41.116782178217825,12.435099009900988,0.10495049504950495,1530.16,5
Porosity,NON_FILLET,FE410,TEST,09-19-22-0023-03,porosity_weld_3_09-19-2022_plane_plate,160,22.0,30,233,25.63,137.77351931330472,12.661249310900246,0.09189900478703643,20.998841201716736,1.593930820877549,0.0759056562010307,32.36463519313305,-0.006480686695278971,-0.013433476394849788,1380.49,5
Undercut,FILLET,FE410,TEST,03-15-23-0058-05,undercut_3_03-15-23_Fe410,300,18.5,30,209,22.99,279.8032057416268,24.100935581919074,0.08613530898632422,16.81368421052632,1.5684302281474944,0.09328295979090462,120.77913875598087,12.291866028708133,0.2073684210526316,4651.31,5
Undercut,FILLET,FE410,TEST,03-15-23-0059-05,undercut_3_03-15-23_Fe410,300,18.5,30,210,23.1,277.77295238095235,27.016241895755417,0.09726016037264827,16.968714285714288,2.380845365583171,0.1403079411613153,120.41742857142859,12.23795238095238,0.21790476190476193,4647.05,5
Spatter,NON_FILLET,FE410,TEST,12-06-22-0199-09,spatter_weld_11_12-06-22_plane_plate,165,14.0,35,203,22.330000000000002,125.91453201970444,45.783681408548986,0.36360919326916347,15.526995073891628,5.130713510198946,0.3304382777081028,41.956847290640404,12.907881773399016,0.06216748768472908,1567.21,5
Good,NON_FILLET,BSK46,TEST,12-21-22-0463-00,good_weld_30_12-21-22_plane_plate_BSK46,170,23.0,30,235,25.85,162.33519148936173,11.976764303837278,0.0737779910440562,23.8363829787234,1.366630746138193,0.05733381391623308,41.43187234042553,10.890680851063829,0.052,1694.26,5
Spatter,NON_FILLET,FE410,TEST,11-14-22-0110-09,spatter_weld_7_11-14-22_plane_plate,150,16.0,30,222,24.42,143.01436936936938,38.56603721571069,0.2696654705801242,14.800315315315316,3.752846568431717,0.2535653118517201,39.17013513513514,10.284054054054053,0.06639639639639638,1579.51,5
Overlap,FILLET,FE410,TEST,03-22-23-0025-06,overlap_2_03-22-23_Fe410,240,18.0,30,101,11.11,234.9174257425743,25.610520324798767,0.10901924471479235,16.89207920792079,3.0899661217662837,0.18292396594478325,1.392772277227723,6.414554455445543,0.07851485148514857,28.52,5
Porosity,NON_FILLET,FE410,TEST,09-19-22-0056-03,porosity_weld_4_09-19-2022_plane_plate,170,22.0,30,232,25.52,145.1589224137931,11.178647245755482,0.07700971500662834,20.945991379310342,1.501473406203304,0.07168309100357993,39.29581896551725,-0.004827586206896551,0.02435344827586207,1636.07,5
Spatter,NON_FILLET,FE410,TEST,09-23-22-0006-09,spatter_weld_2_09-23-22_plane_plate,170,14.0,35,197,21.67,148.81269035532995,22.198909822711933,0.14917349971770633,14.304010152284265,4.761186897546219,0.3328567895895883,34.943350253807104,46.49456852791878,1.1279187817258882,1349.02,5
Spatter,NON_FILLET,FE410,TEST,09-23-22-0050-09,spatter_weld_4_09-23-22_plane_plate,160,14.0,35,198,21.78,131.73934343434343,34.56684449216349,0.2623881643177537,15.475656565656568,6.237488376090189,0.4030516152660279,34.23449494949495,47.353080808080804,1.0296464646464647,1272.13,5
Undercut,FILLET,FE410,TEST,03-15-23-0119-05,undercut_6_03-15-23_Fe410,310,20.0,30,201,22.11,294.9600995024876,23.165208632560375,0.07853675351897896,19.10691542288557,1.4036375735249274,0.07346228014615594,134.94044776119404,16.323482587064674,0.21422885572139308,5005.9,5
Overlap,FILLET,FE410,TEST,03-22-23-0119-06,overlap_6_03-22-23_Fe410,250,18.0,30,101,11.11,244.0038613861386,29.0406399712643,0.11901713278753073,16.5390099009901,2.6465046778536006,0.160015907463431,13.156336633663363,9.79752475247525,0.055544554455445545,661.48,5
Overlap,FILLET,FE410,TEST,03-22-23-0137-06,overlap_7_03-22-23_Fe410,255,18.0,30,100,11.0,247.90400000000002,28.652831686176565,0.11558035241939042,16.6048,3.4612648706867986,0.20844965736936297,38.9246,9.845600000000001,0.0735,979.18,5
Overlap,FILLET,FE410,TEST,03-22-23-0133-06,overlap_7_03-22-23_Fe410,255,18.0,30,100,11.0,243.51549999999995,27.706950569279268,0.1137790020318184,16.495,2.602849448686046,0.15779626848657446,35.3231,9.8317,0.055299999999999974,701.31,5
Overlap,FILLET,FE410,TEST,03-22-23-0038-06,overlap_2_03-22-23_Fe410,240,18.0,30,102,11.22,230.4023529411765,27.79241021746731,0.12062554857919756,17.17323529411765,2.6608467206551367,0.15494149326461257,1.1194117647058823,6.579509803921567,0.08970588235294116,19.34,5
Undercut,FILLET,FE410,TEST,03-15-23-0091-05,undercut_5_03-15-23_Fe410,310,19.0,30,203,22.330000000000002,305.59118226600987,27.457639049264305,0.0898508878615584,17.4192118226601,1.564252698387952,0.08980042922223756,131.07172413793103,16.440443349753693,0.2203448275862069,4899.18,5
Porosity,NON_FILLET,FE410,TEST,11-26-22-0229-03,porosity_weld_13_11-26-22_plane_plate,160,22.0,30,221,24.31,127.03393665158374,14.648326475172563,0.11531034038052808,19.603800904977373,1.7863179591243228,0.09112100086013318,35.54773755656109,-0.005429864253393665,0.040904977375565615,1374.1,5
Overlap,FILLET,FE410,TEST,03-22-23-0044-06,overlap_3_03-22-23_Fe410,235,18.0,30,102,11.22,226.90647058823532,26.13924819750579,0.11519833757821916,16.849509803921567,2.701521162051455,0.1603323297525665,0.6924509803921571,6.9677450980392175,0.03480392156862745,14.75,5
Good,NON_FILLET,BSK46,TEST,12-21-22-0479-00,good_weld_30_12-21-22_plane_plate_BSK46,170,23.0,30,235,25.85,162.277914893617,9.990738377420323,0.061565607272991256,23.722127659574472,1.4648180893597122,0.061749018063668414,40.68987234042553,15.676936170212768,0.055404255319148936,1682.46,5
Spatter,NON_FILLET,FE410,TEST,09-23-22-0034-09,spatter_weld_3_09-23-22_plane_plate,170,13.0,35,199,21.89,145.9108040201005,26.59912876139815,0.18229718450275884,13.84040201005025,5.549037120878254,0.4009303426915493,38.36371859296482,46.75708542713568,1.0136180904522614,1411.64,5
Spatter,NON_FILLET,FE410,TEST,12-06-22-0191-09,spatter_weld_11_12-06-22_plane_plate,165,14.0,35,200,22.0,131.83530000000002,38.98135392310524,0.29568221806379047,15.378300000000001,5.288465034592792,0.34389139466604185,41.5339,12.3528,0.09035,1547.71,5
Good,NON_FILLET,BSK46,TEST,12-25-22-0538-00,good_weld_33_12-25-22_butt_BSK46,150,18.0,30,233,25.63,142.6615450643777,10.685777173859787,0.07490299624217378,18.344763948497853,2.017654848154385,0.10998532626633219,35.628927038626614,11.184206008583692,0.07918454935622317,1447.87,5
Spatter,NON_FILLET,FE410,TEST,12-06-22-0190-09,spatter_weld_11_12-06-22_plane_plate,165,14.0,35,200,22.0,127.17945,48.67720062308431,0.3827442296934317,15.2477,4.585753524442266,0.3007505082368007,39.6301,12.4246,0.08375,1496.23,5
Porosity,NON_FILLET,FE410,TEST,11-27-22-0270-03,porosity_weld_15_11-26-22_plane_plate,140,19.0,30,220,24.2,119.59786363636364,19.50841873015809,0.16311678266656404,18.53559090909091,2.2910716353429765,0.12360391673401167,34.28663636363636,-0.003272727272727273,0.04495454545454546,1327.87,5
Overlap,FILLET,FE410,TEST,03-22-23-0048-06,overlap_3_03-22-23_Fe410,235,18.0,30,99,10.89,229.20070707070707,23.692268361370434,0.10336908931987504,16.839393939393936,3.184587827167353,0.1891153469435355,1.0806060606060606,6.948181818181817,0.08727272727272728,20.98,5
Good,NON_FILLET,BSK46,TEST,12-24-22-0520-00,good_weld_32_12-24-22_butt_BSK46,165,21.0,30,235,25.85,148.02412765957445,12.501766148078447,0.08445762421130412,22.12425531914894,1.3590012431848602,0.061425852467387694,40.68655319148936,11.675787234042552,0.08948936170212766,1680.49,5
Porosity,NON_FILLET,FE410,TEST,11-26-22-0227-03,porosity_weld_13_11-26-22_plane_plate,160,22.0,30,220,24.2,128.88463636363636,11.074871691003361,0.08592856374096142,19.65727272727273,1.5593175003291382,0.07932522084641594,35.217136363636364,-0.006500000000000001,0.05054545454545455,1360.98,5
Overlap,FILLET,FE410,TEST,03-22-23-0032-06,overlap_2_03-22-23_Fe410,240,18.0,30,101,11.11,233.4984158415842,32.307180184369955,0.13836145340826891,16.78346534653465,2.837513501516271,0.169066008892028,1.2585148514851487,6.719009900990098,0.07762376237623761,25.08,5
Spatter,NON_FILLET,FE410,TEST,09-23-22-0054-09,spatter_weld_4_09-23-22_plane_plate,160,14.0,35,198,21.78,145.1838888888889,22.554118052917786,0.1553486287323433,14.229494949494947,4.977001803470741,0.3497665813955956,34.255656565656565,47.51373737373738,1.024191919191919,1449.34,5
Porosity,NON_FILLET,FE410,TEST,11-27-22-0268-03,porosity_weld_15_11-26-22_plane_plate,140,19.0,30,221,24.31,117.0272850678733,24.28176120344433,0.20748803314852116,19.03678733031674,3.317745550962228,0.17428074881514294,34.279276018099544,-0.004524886877828055,-0.012488687782805432,1336.72,5
Overlap,FILLET,FE410,TEST,03-22-23-0089-06,overlap_5_03-22-23_Fe410,245,18.0,30,100,11.0,232.76990000000006,29.406796798864324,0.1263341901116266,16.2295,2.461024002608293,0.1516389292712833,1.0201,8.168099999999999,0.0688,19.67,5
Undercut,FILLET,FE410,TEST,03-15-23-0094-05,undercut_5_03-15-23_Fe410,310,19.0,30,201,22.11,311.6774129353234,23.4779425264147,0.07532769957663452,17.378159203980097,1.7040569516678024,0.09805739098520426,131.05930348258707,16.222288557213933,0.2202487562189055,4904.1,5
Spatter,NON_FILLET,FE410,TEST,12-06-22-0239-09,spatter_weld_13_12-06-22_plane_plate,165,13.5,35,202,22.22,150.9650495049505,22.88698542269887,0.15160453030519724,13.583712871287128,4.875447531618493,0.35891862392969726,38.32247524752475,12.99019801980198,0.09094059405940595,1492.79,5
Porosity,NON_FILLET,FE410,TEST,10-30-22-0174-03,porosity_weld_10_10-30-22_plane_plate,150,20.0,30,231,25.41,131.52965367965368,12.409369737051318,0.09434655524354142,17.929567099567098,2.1081142992586863,0.11757753478105926,30.723333333333333,-0.004069264069264069,0.013246753246753243,1275.25,5
Porosity,NON_FILLET,FE410,TEST,09-19-22-0045-03,porosity_weld_4_09-19-2022_plane_plate,170,22.0,30,233,25.63,149.40115879828326,12.381143857510262,0.08287180606294287,20.874206008583695,1.8759129709607834,0.08986751257458071,37.42665236051502,-0.003991416309012875,0.005836909871244632,1560.98,5
Overlap,FILLET,FE410,TEST,03-22-23-0085-06,overlap_5_03-22-23_Fe410,245,18.0,30,100,11.0,231.6923,27.17558432758079,0.11729170251916353,16.445000000000004,2.0809843727418906,0.12654207192106356,0.9976000000000002,8.5565,0.04370000000000001,17.7,5
Overlap,FILLET,FE410,TEST,03-22-23-0114-06,overlap_6_03-22-23_Fe410,250,18.0,30,100,11.0,237.59620000000004,32.657235923167384,0.1374484773879691,16.6914,3.2607655480877433,0.19535602454484005,11.391100000000002,8.8077,0.0564,407.7,5
Spatter,NON_FILLET,FE410,TEST,09-23-22-0036-09,spatter_weld_3_09-23-22_plane_plate,170,13.0,35,196,21.56,143.54770408163265,28.84971407820248,0.20097649253795266,14.654132653061225,6.354824193154572,0.4336540649389481,36.425816326530615,47.151479591836726,1.009642857142857,1386.23,5
Spatter,NON_FILLET,FE410,TEST,11-15-22-0155-09,spatter_weld_9_11-15-22_plane_plate,170,15.0,30,225,24.75,149.10097777777779,34.179701616765335,0.2292386148379741,14.470933333333333,3.4931910196838647,0.24139362259636776,41.6804,9.855822222222223,0.07622222222222223,1623.77,5
Spatter,NON_FILLET,FE410,TEST,12-06-22-0229-09,spatter_weld_13_12-06-22_plane_plate,165,13.5,35,202,22.22,150.5690099009901,24.717563236455167,0.1641610265798303,13.38569306930693,3.9740844265947555,0.296890449080088,41.96995049504951,13.209108910891088,0.04262376237623762,1576.07,5
Undercut,FILLET,FE410,TEST,03-15-23-0072-05,undercut_4_03-15-23_Fe410,300,19.0,30,211,23.21,279.4131279620853,23.743560283394036,0.08497653799078438,17.68127962085308,2.3213745461137067,0.131289962937745,122.8503317535545,13.278483412322275,0.23336492890995258,4725.25,5
Overlap,FILLET,FE410,TEST,03-22-23-0087-06,overlap_5_03-22-23_Fe410,245,18.0,30,100,11.0,231.6457,26.772496789682044,0.11557519431477487,16.910100000000003,4.007737086630753,0.2370025657228965,1.2228999999999999,8.1569,0.07420000000000002,20.98,5
Porosity,NON_FILLET,FE410,TEST,09-19-22-0007-03,porosity_weld_2_09-19-2022_plane_plate,150,22.0,30,231,25.41,126.05069264069263,12.388797444742515,0.09828424727547329,21.3991341991342,1.5677624970414623,0.07326289383730737,32.84731601731601,-0.010173160173160176,0.025324675324675333,1307.05,5
Undercut,FILLET,FE410,TEST,03-15-23-0054-05,undercut_3_03-15-23_Fe410,300,18.5,30,209,22.99,278.15148325358854,19.170440416697552,0.06892086352536186,17.007846889952155,1.7870543165474184,0.10507234267279117,122.73090909090908,12.895454545454543,0.248133971291866,4688.36,5
Spatter,NON_FILLET,FE410,TEST,11-14-22-0105-09,spatter_weld_7_11-14-22_plane_plate,150,16.0,30,223,24.53,134.1452466367713,48.12860624894433,0.3587798111047755,15.271121076233184,4.194580598246316,0.27467404503618553,39.657713004484314,10.841614349775783,0.11739910313901346,1593.93,5
Porosity,NON_FILLET,FE410,TEST,09-16-22-0016-03,porosity_weld_1_09-16-2022_plane_plate_corrected,180,24.0,30,229,25.19,155.27973799126636,11.039924314886347,0.07109700504200543,24.065458515283844,1.741713560422879,0.07237400273577693,40.01493449781658,-0.005807860262008734,0.008820960698689956,1682.79,5
Undercut,FILLET,BSK46,TEST,03-20-23-0011-05,undercut_1_03-20-23_BSK46,280,18.0,35,177,19.47,244.6971751412429,19.98498006850318,0.08167229579568112,16.774011299435028,2.1290950542123754,0.12692819959433832,119.06446327683615,12.20401129943503,0.3018079096045198,4142.13,5
Good,NON_FILLET,BSK46,TEST,12-25-22-0535-00,good_weld_33_12-25-22_butt_BSK46,150,18.0,30,231,25.41,143.00025974025974,14.352580041417124,0.10036751029324427,18.51255411255411,3.0246805027635943,0.16338536996969188,35.11705627705628,11.071428571428571,0.08411255411255411,1435.25,5
Spatter,NON_FILLET,FE410,TEST,08-30-22-0001-09,spatter_weld_1_08_27_2022_plane_plate_corrected,150,16.0,30,186,20.46,144.72451612903228,50.05281297311231,0.3458488880245185,16.386935483870968,3.6579691258326523,0.22322472248902495,37.29075268817204,14.130860215053763,0.2236559139784946,1388.03,5
Porosity,NON_FILLET,FE410,TEST,11-25-22-0211-03,porosity_weld_12_11-25-22_plane_plate,160,21.0,30,218,23.98,131.8202752293578,16.567181314215564,0.12568006921082406,15.097889908256882,2.2726622458421946,0.15052846852455182,33.60775229357798,-0.004357798165137614,0.005917431192660551,1279.51,5
Spatter,NON_FILLET,FE410,TEST,09-23-22-0018-09,spatter_weld_2_09-23-22_plane_plate,170,14.0,35,200,22.0,137.27214999999998,45.80352599797022,0.3336694733634625,17.3988,6.823725279747664,0.3921951674683118,33.381899999999995,46.9039,1.12915,1317.71,5
Spatter,NON_FILLET,FE410,TEST,12-06-22-0196-09,spatter_weld_11_12-06-22_plane_plate,165,14.0,35,201,22.11,126.53154228855719,42.69318699874083,0.3374114171577735,15.507810945273631,5.002156953163264,0.3225572565216104,41.34960199004974,12.97457711442786,0.061492537313432835,1534.26,5
Spatter,NON_FILLET,FE410,TEST,11-14-22-0120-09,spatter_weld_7_11-14-22_plane_plate,150,16.0,30,225,24.75,140.11853333333332,38.00500428843925,0.2712346709912221,14.833022222222224,3.913040666025367,0.2638060273491002,40.97422222222222,10.582622222222223,0.07555555555555557,1638.2,5
Porosity,NON_FILLET,FE410,TEST,10-27-22-0138-03,porosity_weld_8_10-27-22_plane_plate,170,21.0,30,233,25.63,148.35841201716735,17.024659740440807,0.11475358565088167,18.80107296137339,2.023997657164014,0.1076533058151679,40.98961373390558,-0.005879828326180258,0.0021888412017167388,1741.31,5
Good,NON_FILLET,BSK46,TEST,12-25-22-0523-00,good_weld_33_12-25-22_butt_BSK46,150,18.0,30,234,25.74,140.04337606837606,11.99089787717684,0.08562274213756668,18.27534188034188,0.9188479973710798,0.050278019606268,35.816324786324785,10.503205128205128,0.13504273504273506,1449.51,5
Porosity,NON_FILLET,BSK46,TEST,12-22-22-0302-03,porosity_weld_17_12-22-22_plane_plate_BSK46,160,22.0,30,236,25.96,141.56898305084746,12.589859708195798,0.08893091860152648,21.073474576271188,1.683667414026004,0.07989510262924653,41.768389830508475,-0.0038983050847457624,0.01601694915254237,1708.69,5
Porosity,NON_FILLET,FE410,TEST,09-16-22-0018-03,porosity_weld_1_09-16-2022_plane_plate_corrected,180,24.0,30,229,25.19,153.30227074235808,14.767971510685284,0.09633237289423156,23.593755458515282,1.8911824138335567,0.08015605727366328,42.15912663755458,-0.005633187772925765,0.012008733624454149,1732.46,5
Good,NON_FILLET,BSK46,TEST,12-24-22-0518-00,good_weld_32_12-24-22_butt_BSK46,165,21.0,30,235,25.85,151.68544680851065,15.59823601522584,0.10283277890803343,22.091617021276594,1.771936004241643,0.0802085244613411,40.72574468085106,11.735617021276596,0.054510638297872366,1683.93,5
Undercut,FILLET,FE410,TEST,03-15-23-0108-05,undercut_6_03-15-23_Fe410,310,20.0,30,201,22.11,292.40910447761195,19.414127361126223,0.06639371710333544,19.161144278606965,2.0816176844174827,0.10863744117524167,133.60532338308457,16.593830845771144,0.22089552238805973,4988.36,5
Spatter,NON_FILLET,FE410,TEST,09-23-22-0064-09,spatter_weld_5_09-23-22_plane_plate,160,13.0,35,200,22.0,144.44,13.408738993918673,0.09283258788367954,12.9504,3.728524010447353,0.28790801909186997,38.14585,47.5961,1.01255,1351.97,5
Spatter,NON_FILLET,FE410,TEST,08-30-22-0007-09,spatter_weld_1_08_27_2022_plane_plate_corrected,150,16.0,30,171,18.81,111.2195321637427,72.20682104664486,0.649227879688781,24.7172514619883,9.9470593373079,0.40243387710826567,33.72619883040936,14.027602339181286,0.22818713450292397,1230.0,5
Good,NON_FILLET,BSK46,TEST,12-22-22-0499-00,good_weld_31_12-22-22_plane_plate_BSK46,160,22.0,30,235,25.85,138.26331914893615,11.618542947298577,0.08403199792117803,20.93702127659574,1.645327643693172,0.07858460962316481,35.4056170212766,8.517914893617021,0.05621276595744682,1418.53,5
Porosity,NON_FILLET,FE410,TEST,11-25-22-0193-03,porosity_weld_11_11-25-22_plane_plate,170,24.0,30,219,24.09,141.37949771689497,11.639908895878548,0.08233095380765078,23.09853881278539,1.548089874266917,0.06702111708512168,42.5872602739726,-0.0039726027397260265,0.004200913242009132,1660.98,5
Overlap,FILLET,FE410,TEST,03-22-23-0129-06,overlap_7_03-22-23_Fe410,255,18.0,30,101,11.11,243.14178217821785,20.395885045569344,0.08388473944235378,16.345940594059403,2.960201404708072,0.18109703676421635,26.255247524752477,9.76,0.09534653465346533,787.38,5
Good,FILLET,BSK46,TEST,03-20-23-0015-00,good_weld_1_03-19-23_BSK46,230,19.0,30,204,22.44,209.37563725490196,12.017385152241918,0.05739629170709814,19.175980392156863,1.8293032186118,0.09539555116357963,95.59926470588235,10.955588235294115,0.3175980392156863,3633.12,5
Undercut,FILLET,FE410,TEST,03-15-23-0101-05,undercut_6_03-15-23_Fe410,310,20.0,30,201,22.11,297.99462686567165,21.81084913489327,0.07319208861012465,19.167562189054724,1.937847653290419,0.10110037125101858,133.65248756218907,17.52537313432836,0.22741293532338308,4930.33,5
Spatter,NON_FILLET,FE410,TEST,11-15-22-0148-09,spatter_weld_9_11-15-22_plane_plate,170,15.0,30,224,24.64,145.58754464285715,39.108832827827385,0.26862760082784426,14.905624999999999,4.045350269191585,0.27139756093364653,41.12683035714286,9.551026785714285,0.08508928571428573,1617.87,5
Undercut,FILLET,FE410,TEST,03-15-23-0121-05,undercut_7_03-15-23_Fe410,310,20.5,30,202,22.22,294.19,20.07284455569798,0.06823088669124709,20.031782178217824,2.0216745416405724,0.10092334888899214,135.9329702970297,17.545346534653465,0.24039603960396042,5067.71,5
Porosity,NON_FILLET,FE410,TEST,11-25-22-0195-03,porosity_weld_11_11-25-22_plane_plate,170,24.0,30,220,24.2,141.92036363636365,12.907813917977643,0.09095110516381406,22.9745,1.779579301010347,0.07745889142354989,42.36990909090909,-0.003318181818181818,0.009090909090909092,1655.41,5
Porosity,NON_FILLET,BSK46,TEST,12-22-22-0307-03,porosity_weld_17_12-22-22_plane_plate_BSK46,160,22.0,30,235,25.85,145.02778723404253,12.236856344764385,0.0843759432460817,20.763659574468083,1.7006047852902084,0.08190294101052145,41.64212765957448,-0.0013191489361702126,0.03706382978723405,1713.61,5
Spatter,NON_FILLET,FE410,TEST,11-14-22-0115-09,spatter_weld_7_11-14-22_plane_plate,150,16.0,30,225,24.75,140.03515555555555,40.799344467967536,0.2913507276519673,14.911644444444445,3.7796065150661065,0.2534667808870842,40.368311111111105,10.916266666666665,0.05182222222222221,1621.8,5
Porosity,NON_FILLET,FE410,TEST,10-30-22-0169-03,porosity_weld_10_10-30-22_plane_plate,150,20.0,30,232,25.52,130.22211206896552,13.024597054046879,0.1000183213673348,17.955603448275863,2.084948653968492,0.11611688016916488,33.066206896551726,-0.0027586206896551726,0.01461206896551724,1297.87,5
Good,NON_FILLET,BSK46,TEST,12-21-22-0474-00,good_weld_30_12-21-22_plane_plate_BSK46,170,23.0,30,235,25.85,162.49272340425532,12.23043559913282,0.07526758948279486,23.72276595744681,1.2648385967226128,0.053317500960530596,41.44897872340426,15.366468085106387,0.06880851063829788,1700.33,5
Porosity,NON_FILLET,FE410,TEST,11-26-22-0264-03,porosity_weld_15_11-26-22_plane_plate,140,19.0,30,219,24.09,119.00534246575342,24.95678601334964,0.2097114759409355,18.78497716894977,3.5505129974903498,0.18900810821101743,34.15050228310502,-0.00684931506849315,-0.009360730593607307,1323.12,5
Spatter,NON_FILLET,FE410,TEST,09-23-22-0079-09,spatter_weld_5_09-23-22_plane_plate,160,13.0,35,199,21.89,140.81778894472362,26.484242926113104,0.18807455453308664,13.706281407035174,4.653706488598769,0.339530931140091,23.772261306532666,47.45321608040202,1.0325125628140703,1090.66,5
Spatter,NON_FILLET,FE410,TEST,12-06-22-0246-09,spatter_weld_14_12-06-22_plane_plate,165,14.5,35,200,22.0,148.0068,25.547570285596386,0.17261078738001487,12.186900000000001,3.9014489500117433,0.3201346486811037,43.61935,13.329600000000001,0.06665000000000001,1577.54,5
Porosity,NON_FILLET,FE410,TEST,11-26-22-0225-03,porosity_weld_13_11-26-22_plane_plate,160,22.0,30,220,24.2,129.5414090909091,14.062933965002701,0.1085593715839054,19.473136363636364,1.7270418871440802,0.08868842978828588,35.7775,-0.007363636363636364,0.00831818181818182,1380.66,5
Spatter,NON_FILLET,FE410,TEST,12-06-22-0197-09,spatter_weld_11_12-06-22_plane_plate,165,14.0,35,199,21.89,130.94331658291458,38.35740357671181,0.2929313582218878,14.410904522613068,3.261795562081999,0.2263421811562007,40.8805527638191,13.222613065326632,0.05356783919597991,1540.98,5
Overlap,FILLET,FE410,TEST,03-22-23-0093-06,overlap_5_03-22-23_Fe410,245,18.0,30,100,11.0,246.628,19.35486068984306,0.07847795339476078,16.224800000000002,2.9101961057182,0.1793671481755214,1.1003999999999998,7.703200000000001,0.08240000000000001,20.66,5
Overlap,FILLET,FE410,TEST,03-22-23-0072-06,overlap_4_03-22-23_Fe410,225,17.0,30,99,10.89,229.06505050505052,26.972988770466443,0.1177525279871175,15.185050505050507,2.460667892466403,0.16204542037235842,1.667575757575758,7.7155555555555555,0.04545454545454546,41.8,5
Undercut,FILLET,FE410,TEST,03-15-23-0125-05,undercut_7_03-15-23_Fe410,310,20.5,30,201,22.11,287.5105472636816,25.07161469070161,0.087202417195874,20.070398009950246,2.228047540066419,0.11101162712178532,133.02741293532338,16.748457711442786,0.2182587064676617,5032.62,5
