Repository: chenzhouuu/welder-hero-video

# WELDER hero video

Neural-Symbolic AI for the Next Generation of Smart Manufacturing — a 106 s, 1920×1080,
30 fps, silent hero video built with Remotion + React + TypeScript from WELDER project data.

## Layout

```
video/
├── docs/
│   ├── video-data-inventory.md   what data exists, what was measured, what is intended
│   ├── storyboard.md             per-scene research message, evidence, provenance, transition
│   ├── review.md                 four-role critique and the fixes it produced
│   ├── process_stats.csv         per-weld arc-on statistics (Good / Undercut / …)
│   ├── ts_03-15-23-0080-05.json  deterministic TS-analyzer output for the hero weld

File: docs/process_stats.csv (part 13 of 13)
cat,joint,steel,split,part,top,nomI,nomV,nomSpeed,n_on,dur_s,I_mean,I_std,I_cv,V_mean,V_std,V_cv,feed_mean,gas_mean,press_mean,wire,n_img
Undercut,FILLET,FE410,TEST,03-15-23-0020-05,undercut_1_03-15-23_Fe410,290,18.0,30,211,23.21,278.42350710900473,25.27425690158526,0.09077630392641457,16.482464454976306,1.9290302504273664,0.11703530474442873,113.69293838862559,8.801184834123223,0.13393364928909954,4343.94,5
Undercut,FILLET,BSK46,TEST,03-20-23-0002-05,undercut_1_03-20-23_BSK46,280,18.0,35,176,19.36,244.2139772727273,20.740635176374916,0.084928124950083,16.787954545454546,2.4925125173909657,0.1484702922349662,118.28664772727271,12.653636363636364,0.318125,4106.72,5
Porosity,NON_FILLET,FE410,TEST,11-26-22-0251-03,porosity_weld_14_11-26-22_plane_plate,140,18.0,30,222,24.42,122.35774774774774,14.538989252319686,0.11882360961966389,16.953873873873874,1.3286703939256068,0.07836972268462514,33.3354054054054,-0.002297297297297297,0.01175675675675675,1298.03,5
Porosity,NON_FILLET,FE410,TEST,09-19-22-0062-03,porosity_weld_5_09-19-2022_plane_plate,180,22.0,30,232,25.52,157.2169396551724,16.60318969083238,0.10560687497955719,20.2235775862069,1.7696578418076203,0.08750468774696823,42.10323275862069,-0.0028448275862068963,0.01724137931034483,1735.08,5
Porosity,NON_FILLET,FE410,TEST,10-30-22-0141-03,porosity_weld_9_10-30-22_plane_plate,180,21.0,30,230,25.3,164.55273913043482,15.576467382963418,0.09465942326621822,17.99830434782609,1.8974421287245478,0.10542338278404148,43.690782608695656,-0.008391304347826086,-3.861645303044023e-18,1671.8,5
Good,NON_FILLET,BSK46,TEST,12-25-22-0530-00,good_weld_33_12-25-22_butt_BSK46,150,18.0,30,234,25.74,135.9376923076923,11.289757056473338,0.08305096890212904,18.549829059829058,2.0692539689031477,0.11155110714115747,35.91799145299145,11.27448717948718,0.1433333333333333,1454.92,5
Porosity,NON_FILLET,FE410,TEST,10-27-22-0089-03,porosity_weld_6_10-27-22_plane_plate,150,21.0,30,234,25.74,127.08773504273503,11.757966252053626,0.09251849714765822,19.638931623931626,1.927130260909975,0.09812806000921205,38.638888888888886,-0.003376068376068375,0.0015811965811965807,1574.26,5
Spatter,NON_FILLET,FE410,TEST,12-06-22-0252-09,spatter_weld_14_12-06-22_plane_plate,165,14.5,35,203,22.330000000000002,138.91768472906404,28.40117967601383,0.20444610584610326,13.010098522167489,4.798609739892366,0.3688373098571213,41.06467980295567,13.237044334975371,0.08625615763546798,1560.66,5
Porosity,NON_FILLET,FE410,TEST,11-26-22-0223-03,porosity_weld_13_11-26-22_plane_plate,160,22.0,30,221,24.31,131.4010407239819,11.58711326914389,0.08818128992968573,19.342307692307696,1.6821630056633565,0.08696806153757658,35.16723981900452,-0.007466063348416289,0.0012217194570135748,1369.84,5
Porosity,NON_FILLET,FE410,TEST,10-30-22-0144-03,porosity_weld_9_10-30-22_plane_plate,180,21.0,30,231,25.41,159.01458874458876,15.38751503173507,0.09676794533896944,18.168311688311686,1.9474972138825206,0.10719197508788965,40.86688311688313,-0.008181818181818182,0.03748917748917749,1651.97,5
Porosity,NON_FILLET,FE410,TEST,10-27-22-0105-03,porosity_weld_7_10-27-22_plane_plate,160,21.0,30,232,25.52,138.29982758620687,19.63095549949005,0.14194490218907485,19.15008620689655,2.987570063498275,0.15600817830378,41.21530172413792,-0.003103448275862069,0.008405172413793103,1711.64,5
Spatter,NON_FILLET,FE410,TEST,12-06-22-0240-09,spatter_weld_13_12-06-22_plane_plate,165,13.5,35,203,22.330000000000002,152.72886699507393,19.169943424229576,0.12551617648579738,13.240197044334975,4.258807874914852,0.3216574391343405,40.38901477832512,13.304236453201971,0.09536945812807883,1540.98,5
Spatter,NON_FILLET,BSK46,TEST,12-25-22-0279-09,spatter_weld_15_12-25-22_plane_plate_BSK46,150,15.0,30,220,24.2,136.85145454545454,27.752261147298952,0.2027911302768154,14.658090909090907,3.534427157852252,0.24112465803170932,35.21818181818182,18.50040909090909,0.05777272727272729,1376.56,5
Good,FILLET,BSK46,TEST,03-20-23-0008-00,good_weld_1_03-19-23_BSK46,230,19.0,30,204,22.44,210.49857843137258,16.898484831333352,0.08027837982213572,19.358284313725488,1.582911670685118,0.08176921286163752,94.63691176470589,10.043088235294118,0.34500000000000003,3589.02,5
Spatter,NON_FILLET,FE410,TEST,12-06-22-0249-09,spatter_weld_14_12-06-22_plane_plate,165,14.5,35,203,22.330000000000002,144.9516748768473,24.039373604973864,0.16584405544398162,12.316059113300492,3.9516770767941796,0.32085564387447946,40.068768472906406,13.534975369458126,0.029901477832512312,1536.89,5
Spatter,NON_FILLET,FE410,TEST,09-23-22-0055-09,spatter_weld_4_09-23-22_plane_plate,160,14.0,35,198,21.78,138.08383838383838,29.572119971491144,0.21416061660516764,14.616565656565657,5.140770678681771,0.35170852028243543,25.157777777777778,47.469090909090895,1.0267676767676768,1109.02,5
Porosity,NON_FILLET,FE410,TEST,09-19-22-0075-03,porosity_weld_5_09-19-2022_plane_plate,180,22.0,30,231,25.41,158.19857142857143,14.423844664541848,0.09117556836506825,20.20766233766234,1.575307199388407,0.07795593439090695,43.283982683982686,-0.00277056277056277,0.007705627705627706,1776.07,5
Overlap,FILLET,BSK46,TEST,03-22-23-0020-06,overlap_1_03-22-23_BSK46,240,18.0,30,100,11.0,242.11900000000003,21.662864911216527,0.08947197415823015,16.401899999999998,2.638809302574465,0.16088436721199773,0.6012000000000001,10.013499999999999,0.067,11.64,5
Overlap,FILLET,FE410,TEST,03-22-23-0037-06,overlap_2_03-22-23_Fe410,240,18.0,30,101,11.11,230.34584158415842,30.16855383565234,0.1309706901074229,17.015742574257427,2.7138759538839103,0.15949206695155618,1.0465346534653464,6.870693069306929,0.10841584158415846,18.69,5
Spatter,NON_FILLET,FE410,TEST,11-15-22-0150-09,spatter_weld_9_11-15-22_plane_plate,170,15.0,30,223,24.53,151.1365022421525,31.86244513895792,0.2108189925416401,14.447399103139011,3.407643165532857,0.23586551054663343,40.580403587443946,9.622914798206278,0.08753363228699551,1603.44,5
Undercut,FILLET,FE410,TEST,03-15-23-0046-05,undercut_3_03-15-23_Fe410,300,18.5,30,209,22.99,282.8932057416268,20.007241688005735,0.0707236557186136,16.818708133971292,1.7673210811360087,0.10508066773370558,121.50794258373207,12.755550239234449,0.21191387559808617,4610.82,5
Overlap,FILLET,FE410,TEST,03-22-23-0063-06,overlap_4_03-22-23_Fe410,225,17.0,30,100,11.0,231.7841,31.106495411048407,0.13420461287486246,15.431899999999999,3.490507964248878,0.22618782938256976,1.3852000000000002,7.7943999999999996,0.08950000000000001,30.0,5
Spatter,NON_FILLET,BSK46,TEST,12-25-22-0261-09,spatter_weld_15_12-25-22_plane_plate_BSK46,150,15.0,30,201,22.11,138.33880597014925,38.4084563939657,0.2776405082045704,13.959253731343283,3.9297310264569645,0.28151440629189073,38.83477611940298,19.890298507462685,0.020945273631840806,1404.59,5
Porosity,NON_FILLET,FE410,TEST,11-25-22-0191-03,porosity_weld_11_11-25-22_plane_plate,170,24.0,30,221,24.31,140.7888235294118,11.336862219029657,0.08052387920310525,23.142262443438913,1.2085544873906944,0.05222283216018635,43.45117647058823,-0.004027149321266969,0.023665158371040725,1681.15,5
Porosity,NON_FILLET,FE410,TEST,09-16-22-0019-03,porosity_weld_1_09-16-2022_plane_plate_corrected,180,24.0,30,230,25.3,154.79869565217393,15.260433328234265,0.09858244130508573,23.456478260869563,1.5337516400681726,0.06538712346374687,40.755043478260866,-0.006434782608695652,0.009130434782608698,1691.31,5
Porosity,NON_FILLET,FE410,TEST,11-25-22-0219-03,porosity_weld_12_11-25-22_plane_plate,160,21.0,30,220,24.2,144.30354545454546,16.56339119901547,0.11478159560696875,14.390500000000001,2.2958193541411998,0.15953714979612937,32.847909090909084,-0.0041818181818181815,-9.090909090908872e-05,1277.21,5
Good,NON_FILLET,BSK46,TEST,12-24-22-0512-00,good_weld_32_12-24-22_butt_BSK46,165,21.0,30,236,25.96,154.0532627118644,12.3865747137455,0.08040449449560116,22.01720338983051,1.6888396548320213,0.0767054573158041,46.967161016949156,12.097161016949153,0.07220338983050849,1760.49,5
Porosity,NON_FILLET,FE410,TEST,11-25-22-0213-03,porosity_weld_12_11-25-22_plane_plate,160,21.0,30,220,24.2,131.27054545454547,19.46040409536765,0.14824653945013222,15.196454545454547,2.2235875764748316,0.14632278666209908,34.247454545454545,-0.004454545454545454,-0.004363636363636362,1294.59,5
Spatter,NON_FILLET,BSK46,TEST,12-25-22-0288-09,spatter_weld_16_12-25-22_plane_plate_BSK46,160,15.0,30,218,23.98,145.15697247706422,35.27068915363734,0.2429830861842365,15.060183486238532,5.081434624824172,0.33740854681268717,37.969128440366966,19.024266055045874,0.022339449541284407,1521.31,5
Spatter,NON_FILLET,FE410,TEST,09-23-22-0025-09,spatter_weld_3_09-23-22_plane_plate,170,13.0,35,201,22.11,145.84069651741294,23.926663380263403,0.16406026542396984,13.313184079601989,4.352931059751035,0.32696393542852376,36.90203980099503,46.52442786069652,1.0512437810945274,1408.03,5
Overlap,FILLET,FE410,TEST,03-22-23-0111-06,overlap_6_03-22-23_Fe410,250,18.0,30,101,11.11,250.34514851485153,20.975296546836297,0.08378551240665227,16.20128712871287,2.6126602011613893,0.16126250836768888,21.774158415841583,9.004158415841585,0.03742574257425741,711.15,5
Overlap,FILLET,FE410,TEST,03-22-23-0130-06,overlap_7_03-22-23_Fe410,255,18.0,30,101,11.11,239.2051485148515,30.233407205072382,0.12639112240176253,16.804554455445544,3.559203710031915,0.21179994503683788,25.890495049504953,9.464455445544555,0.09336633663366337,890.98,5
Undercut,FILLET,FE410,TEST,03-15-23-0066-05,undercut_4_03-15-23_Fe410,300,19.0,30,210,23.1,276.17285714285714,24.570165271376336,0.08896661868065774,17.57109523809524,1.8443069627110578,0.10496255001296016,119.49395238095238,12.742857142857142,0.21057142857142858,4698.03,5
Undercut,FILLET,FE410,TEST,03-15-23-0043-05,undercut_3_03-15-23_Fe410,300,18.5,30,210,23.1,281.7925714285714,22.388168334957534,0.07944910762359281,17.01919047619048,2.358924378168667,0.138603794432453,119.25204761904762,12.77804761904762,0.21942857142857142,4592.79,5
Spatter,NON_FILLET,FE410,TEST,12-31-22-0004-09,7_spatter,170,16.0,30,214,23.54,139.2223831775701,37.77816822932636,0.2713512537789451,14.439345794392525,4.751146492925234,0.3290416727030893,49.35462616822429,14.580233644859813,0.07967289719626167,1689.84,5
Spatter,NON_FILLET,FE410,TEST,11-15-22-0168-09,spatter_weld_10_11-15-22_plane_plate,170,16.0,30,224,24.64,155.93968750000002,22.733661168543026,0.1457849604100497,15.137500000000001,3.544446549927291,0.2341500611017203,40.63455357142857,12.702455357142858,0.06883928571428571,1621.8,5
Porosity,NON_FILLET,FE410,TEST,11-26-22-0259-03,porosity_weld_14_11-26-22_plane_plate,140,18.0,30,220,24.2,122.74040909090908,14.529044609842824,0.11837213772916239,16.937409090909092,1.857642025743224,0.10967687063426285,33.73068181818182,-0.0028636363636363638,0.034636363636363646,1300.98,5
Porosity,NON_FILLET,FE410,TEST,10-30-22-0177-03,porosity_weld_10_10-30-22_plane_plate,150,20.0,30,232,25.52,129.25073275862067,12.33565254468383,0.09543971071886304,18.26853448275862,2.1150768836886322,0.11577704197809562,32.886034482758625,-0.003836206896551724,0.04258620689655174,1139.84,5
Porosity,NON_FILLET,FE410,TEST,10-27-22-0091-03,porosity_weld_6_10-27-22_plane_plate,150,21.0,30,232,25.52,126.28375,12.182938257166128,0.09647273110884123,19.612974137931033,1.4271517480220421,0.0727656977460631,38.64663793103448,-0.0031896551724137938,-0.0017241379310344843,1556.23,5
Spatter,NON_FILLET,FE410,TEST,12-06-22-0214-09,spatter_weld_12_12-06-22_plane_plate,165,15.0,35,203,22.330000000000002,146.847881773399,37.861557150325176,0.2578284187220988,15.056995073891626,4.444641710601561,0.295187830559129,40.78054187192119,12.501576354679804,0.10275862068965519,1527.54,5
Spatter,NON_FILLET,FE410,TEST,11-14-22-0084-09,spatter_weld_6_11-14-22_plane_plate,170,17.0,30,223,24.53,146.24089686098654,25.07958205650473,0.1714949962344996,15.574260089686096,3.670496844461495,0.23567712516193604,39.912286995515686,10.396681614349776,0.05493273542600898,1594.1,5
Porosity,NON_FILLET,FE410,TEST,11-25-22-0210-03,porosity_weld_12_11-25-22_plane_plate,160,21.0,30,218,23.98,128.90311926605503,18.513883702900156,0.14362634363166685,15.101926605504586,2.099006557672137,0.1389893231839081,32.51032110091743,-0.005321100917431193,-0.004311926605504587,1278.2,5
Porosity,NON_FILLET,FE410,TEST,09-19-22-0043-03,porosity_weld_4_09-19-2022_plane_plate,170,22.0,30,231,25.41,149.2187012987013,13.755090853680258,0.09218074365990997,20.536320346320345,1.3231749897325722,0.0644309675452475,38.9678354978355,-0.0033333333333333335,0.03454545454545456,1585.9,5
Porosity,NON_FILLET,FE410,TEST,09-19-22-0017-03,porosity_weld_2_09-19-2022_plane_plate,150,22.0,30,231,25.41,125.35134199134197,10.432281980547872,0.0832243342178852,21.57558441558442,1.4537871025642501,0.0673811227803477,32.99380952380953,-0.0048917748917748916,-0.019004329004329006,1356.89,5
Undercut,FILLET,FE410,TEST,03-15-23-0129-05,undercut_7_03-15-23_Fe410,310,20.5,30,202,22.22,282.88970297029704,34.88856161057114,0.12332920302240333,20.182425742574257,1.8325689651064532,0.0908002332564366,124.15321782178218,16.779059405940593,0.2253960396039604,4758.85,5
Overlap,FILLET,FE410,TEST,03-22-23-0069-06,overlap_4_03-22-23_Fe410,225,17.0,30,101,11.11,223.27653465346535,30.53691907955495,0.13676725647390373,15.19168316831683,3.1767615803855755,0.20911189005118952,1.755742574257426,7.811584158415842,0.05039603960396041,40.0,5
Spatter,NON_FILLET,FE410,TEST,11-15-22-0139-09,spatter_weld_8_11-15-22_plane_plate,160,12.0,30,224,24.64,133.46915178571427,28.158369626006312,0.2109728671327348,12.284062500000001,3.784730119413235,0.3081008517673396,37.44183035714286,11.33830357142857,0.06325892857142856,1477.71,5
Overlap,FILLET,FE410,TEST,03-22-23-0065-06,overlap_4_03-22-23_Fe410,225,17.0,30,99,10.89,224.4959595959596,25.69141629540219,0.11444043955909385,15.397070707070707,3.1419531987464038,0.20406175034992485,1.8995959595959597,7.7940404040404045,0.08262626262626264,44.43,5
Spatter,NON_FILLET,FE410,TEST,09-23-22-0046-09,spatter_weld_4_09-23-22_plane_plate,160,14.0,35,199,21.89,132.9708542713568,35.97007475039999,0.2705109698475351,15.744874371859295,5.834176636817949,0.37054450223149016,32.6370351758794,47.23206030150752,1.0075376884422111,1199.18,5
Porosity,NON_FILLET,FE410,TEST,10-30-22-0161-03,porosity_weld_10_10-30-22_plane_plate,150,20.0,30,230,25.3,130.45969565217393,17.68304895743337,0.13554415307375206,18.303130434782606,3.0795641003906145,0.16825340951175885,33.91469565217391,-0.002739130434782609,0.01647826086956522,1330.66,5
Porosity,NON_FILLET,FE410,TEST,09-19-22-0005-03,porosity_weld_2_09-19-2022_plane_plate,150,22.0,30,232,25.52,125.95801724137932,12.52802200850513,0.09946188645139664,21.434353448275864,1.615743302628254,0.07538101424553215,31.248448275862074,-0.009353448275862068,0.040517241379310356,1284.75,5
Overlap,FILLET,FE410,TEST,03-22-23-0077-06,overlap_4_03-22-23_Fe410,225,17.0,30,101,11.11,219.100396039604,22.49325342945267,0.10266185655541603,15.570990099009899,3.3075478847480038,0.21241731346026085,1.3599999999999999,8.233168316831682,0.07455445544554458,34.59,5
Good,FILLET,BSK46,TEST,03-20-23-0020-00,good_weld_1_03-19-23_BSK46,230,19.0,30,203,22.330000000000002,206.69241379310344,14.591135467939747,0.07059347365571575,19.26753694581281,1.1882176694797522,0.06166941175830851,95.51798029556652,11.496551724137932,0.3053694581280788,3640.0,5
Undercut,FILLET,FE410,TEST,03-15-23-0069-05,undercut_4_03-15-23_Fe410,300,19.0,30,210,23.1,278.2585238095238,26.011116398173584,0.09347823758304333,17.725,2.136985591029556,0.1205633619762796,122.21171428571428,13.811714285714286,0.20804761904761904,4741.97,5
Overlap,FILLET,FE410,TEST,03-22-23-0090-06,overlap_5_03-22-23_Fe410,245,18.0,30,101,11.11,226.16039603960397,30.17356753586795,0.1334166726988934,16.603366336633663,2.864085989361256,0.17250031898904364,1.1952475247524752,7.88079207920792,0.06910891089108913,21.48,5
Porosity,NON_FILLET,FE410,TEST,09-16-22-0014-03,porosity_weld_1_09-16-2022_plane_plate_corrected,180,24.0,30,232,25.52,156.03310344827585,11.600049329182552,0.07434351475953246,23.245991379310343,1.6132540479732214,0.06939923626613179,39.36443965517241,-0.0065948275862068965,0.010344827586206896,1710.16,5
Spatter,NON_FILLET,FE410,TEST,11-15-22-0147-09,spatter_weld_9_11-15-22_plane_plate,170,15.0,30,223,24.53,144.61560538116592,38.17344256858776,0.2639648913958721,14.695156950672644,3.4768404741176626,0.23659770942143743,41.3339461883408,9.657040358744394,0.10542600896860987,1616.56,5
Spatter,NON_FILLET,FE410,TEST,11-14-22-0101-09,spatter_weld_7_11-14-22_plane_plate,150,16.0,30,225,24.75,149.76995555555558,15.328148636512363,0.10234461631275939,16.37088888888889,2.247290255410612,0.13727356349818448,40.578088888888885,10.977688888888888,0.07448888888888888,1618.85,5
Spatter,NON_FILLET,FE410,TEST,09-23-22-0029-09,spatter_weld_3_09-23-22_plane_plate,170,13.0,35,199,21.89,138.55060301507538,34.57286509163852,0.24953240432938947,14.497437185929646,5.409413788963309,0.3731289689058536,37.55829145728644,46.49080402010049,0.9971859296482412,1404.1,5
Undercut,FILLET,FE410,TEST,03-15-23-0026-05,undercut_2_03-15-23_Fe410,295,18.0,30,210,23.1,273.7009047619048,25.136748306919724,0.0918402090368917,16.42647619047619,1.9892834808978277,0.12110226550300439,116.97923809523809,9.172952380952381,0.15890476190476194,4481.8,5
Good,FILLET,BSK46,TEST,03-19-23-0001-00,good_weld_1_03-19-23_BSK46,230,19.0,30,202,22.22,207.7439603960396,15.130572396745276,0.0728327907482875,19.223267326732675,2.0276008953606834,0.10547639279515285,94.99856435643564,15.103267326732672,0.2198019801980198,3569.51,5
Good,NON_FILLET,BSK46,TEST,12-21-22-0477-00,good_weld_30_12-21-22_plane_plate_BSK46,170,23.0,30,234,25.74,160.489358974359,18.464284885300053,0.11504990114796364,24.06846153846154,2.372155397128968,0.09855866330875573,40.80393162393162,15.073760683760682,0.05722222222222222,1680.16,5
Spatter,NON_FILLET,FE410,TEST,11-15-22-0152-09,spatter_weld_9_11-15-22_plane_plate,170,15.0,30,226,24.86,146.37097345132744,37.444134113271005,0.2558166638532486,14.759823008849558,3.648156303255022,0.2471680250547513,41.31761061946903,9.646371681415928,0.08035398230088496,1618.03,5
Porosity,NON_FILLET,FE410,TEST,10-27-22-0115-03,porosity_weld_7_10-27-22_plane_plate,160,21.0,30,233,25.63,138.6541201716738,13.97122567078913,0.10076314828214795,19.004248927038624,1.819833847050793,0.09575931435320198,38.5087982832618,-4.2918454935622477e-05,-0.0004291845493562237,1626.72,5
Undercut,FILLET,FE410,TEST,03-15-23-0049-05,undercut_3_03-15-23_Fe410,300,18.5,30,210,23.1,280.17985714285714,30.193176698026495,0.10776355233357016,17.036238095238094,2.187977292394652,0.12843077680431264,121.92590476190477,12.214952380952381,0.22723809523809524,4697.21,5
Good,FILLET,BSK46,TEST,03-20-23-0010-00,good_weld_1_03-19-23_BSK46,230,19.0,30,203,22.330000000000002,210.3186206896552,20.93481647071075,0.09953857819180942,19.473793103448276,1.6556249445396454,0.08501810282900045,96.06064039408868,10.238128078817734,0.3633990147783251,3631.48,5
Spatter,NON_FILLET,FE410,TEST,12-06-22-0236-09,spatter_weld_13_12-06-22_plane_plate,165,13.5,35,200,22.0,149.0935,27.201517818093173,0.18244603432136997,13.5527,4.599987405488548,0.33941483287378515,41.81054999999999,12.956299999999999,0.0649,1552.95,5
Porosity,NON_FILLET,BSK46,TEST,12-22-22-0288-03,porosity_weld_16_12-22-22_plane_plate_BSK46,150,21.0,30,234,25.74,126.88730769230769,11.785967906857953,0.0928853178557311,18.680683760683763,1.8351165492548112,0.09823604814279244,34.40952991452991,-0.006837606837606838,0.014572649572649574,1399.34,5
Porosity,NON_FILLET,FE410,TEST,11-27-22-0280-03,porosity_weld_15_11-26-22_plane_plate,140,19.0,30,221,24.31,121.38968325791856,15.841481576405094,0.1305010537241987,18.5289592760181,2.164057910325671,0.11679327900119009,35.2575113122172,-0.0035294117647058825,0.010361990950226245,1360.33,5
Undercut,FILLET,FE410,TEST,03-15-23-0028-05,undercut_2_03-15-23_Fe410,295,18.0,30,209,22.99,278.2719138755981,18.65279635079109,0.06703082639928172,16.349569377990434,1.961410968346535,0.11996713326205151,116.61224880382775,9.361244019138756,0.12014354066985644,4471.8,5
Porosity,NON_FILLET,FE410,TEST,11-25-22-0208-03,porosity_weld_12_11-25-22_plane_plate,160,21.0,30,215,23.65,137.57153488372094,17.34875577879796,0.1261071615829654,14.861627906976745,1.7589447375832383,0.11835478243655308,32.57274418604652,-0.0037674418604651165,0.008279069767441865,1274.43,5
Spatter,NON_FILLET,BSK46,TEST,12-25-22-0271-09,spatter_weld_15_12-25-22_plane_plate_BSK46,150,15.0,30,212,23.32,138.93245283018868,34.5218255933307,0.24847920619040165,13.899811320754718,3.8008767961100403,0.2734480856178747,44.55966981132075,19.943962264150947,0.09108490566037737,1554.26,5
Spatter,NON_FILLET,FE410,TEST,12-06-22-0245-09,spatter_weld_14_12-06-22_plane_plate,165,14.5,35,201,22.11,144.06910447761194,28.73266716116048,0.1994367027222376,12.605771144278608,4.25537595605408,0.3375736325330221,42.083333333333336,13.28139303482587,0.059751243781094525,1573.12,5
Undercut,FILLET,FE410,TEST,03-15-23-0120-05,undercut_6_03-15-23_Fe410,310,20.0,30,202,22.22,291.70435643564355,20.99356534517594,0.07196863839024491,18.999356435643563,1.8964549493223197,0.09981679936087169,134.50316831683168,16.65158415841584,0.20702970297029702,5037.87,5
Undercut,FILLET,BSK46,TEST,03-20-23-0012-05,undercut_1_03-20-23_BSK46,280,18.0,35,177,19.47,246.40124293785314,22.57549296332722,0.09162085667328054,16.756610169491527,2.4225746612259806,0.1445742687048196,118.48485875706214,12.321638418079095,0.30887005649717514,4123.77,5
Good,NON_FILLET,BSK46,TEST,12-21-22-0478-00,good_weld_30_12-21-22_plane_plate_BSK46,170,23.0,30,235,25.85,161.70714893617023,13.342737291046921,0.08251173419867558,23.684425531914894,1.3667829804269043,0.05770809085426863,40.58404255319149,15.635872340425529,0.08229787234042554,1676.89,5
Porosity,NON_FILLET,FE410,TEST,10-30-22-0151-03,porosity_weld_9_10-30-22_plane_plate,180,21.0,30,234,25.74,159.02688034188034,16.644392967741133,0.10466402240903275,18.387478632478633,2.1607571121772873,0.11751242002047223,39.29602564102564,-0.00623931623931624,-4.273504273504325e-05,1705.9,5
Overlap,FILLET,FE410,TEST,03-22-23-0074-06,overlap_4_03-22-23_Fe410,225,17.0,30,101,11.11,222.89693069306932,23.13723590849064,0.10380239798075452,15.217128712871288,3.026898854152105,0.19891392859099802,1.4428712871287126,8.18940594059406,0.06613861386138616,32.95,5
Spatter,NON_FILLET,BSK46,TEST,12-25-22-0280-09,spatter_weld_15_12-25-22_plane_plate_BSK46,150,15.0,30,222,24.42,132.7067117117117,33.302720643521084,0.2509497840310215,15.064864864864866,4.662294963378794,0.3094813664244983,33.751621621621624,18.787432432432436,0.06896396396396395,1347.87,5
Porosity,NON_FILLET,FE410,TEST,10-30-22-0175-03,porosity_weld_10_10-30-22_plane_plate,150,20.0,30,230,25.3,130.2730434782609,12.310841401963648,0.09450029778430716,18.083608695652178,2.120019882067321,0.1172343373353923,29.118,-0.0013913043478260868,0.004304347826086953,1081.48,5
Spatter,NON_FILLET,FE410,TEST,09-23-22-0047-09,spatter_weld_4_09-23-22_plane_plate,160,14.0,35,197,21.67,131.23487309644668,34.40291586492813,0.2621476674088362,16.486395939086293,6.932852043328005,0.42051956467280116,35.354923857868016,47.81253807106599,1.0203045685279188,1301.48,5
Good,NON_FILLET,BSK46,TEST,12-25-22-0536-00,good_weld_33_12-25-22_butt_BSK46,150,18.0,30,234,25.74,148.7137606837607,9.675533386412381,0.06506145323691577,18.02491452991453,1.9950550975972865,0.11068319321493873,36.06017094017094,11.099444444444444,0.11662393162393161,1449.18,5
Spatter,NON_FILLET,FE410,TEST,09-23-22-0002-09,spatter_weld_2_09-23-22_plane_plate,170,14.0,35,200,22.0,146.43380000000002,36.30036704771723,0.2478960939872982,16.1146,5.944499407522062,0.3688890451839985,38.176950000000005,46.03915000000001,1.1429999999999998,1421.64,5
